Repository: Augusteing/Phm_knowledge

# 知识图谱构建项目 (Knowledge Graph Construction)

## 📖 项目简介

本项目是一个基于大语言模型的知识图谱构建研究项目，专注于从航空领域学术论文中自动抽取实体和关系，构建领域知识图谱。

### 主要功能

- **实体关系抽取**: 使用多个LLM模型（Gemini、DeepSeek、Kimi等）从论文中抽取实体和关系
- **模型评估**: 多维度评估抽取质量（密度、一致性、准确性等）
- **主题聚类**: 对抽取的知识进行主题分类和聚类分析
- **元数据增强**: 自动填充论文元数据（作者、单位、发表时间等）

## 🗂️ 项目结构

```
.
├── README.md                    # 项目说明文档
├── requirements.txt             # Python依赖列表
├── setup.py                     # 项目安装配置
├── .gitignore                   # Git忽略文件配置
│
├── config/                      # 配置文件目录
│   ├── config.yaml             # 主配置文件
│   └── prompts/                # LLM提示词模板
│
├── data/                        # 数据目录
│   ├── raw/                    # 原始数据
│   │   └── papers/             # 原始论文（PDF和Markdown）
│   ├── processed/              # 处理后的数据
│   └── results/                # 实验结果数据
│
├── src/                        # 源代码
│   ├── extraction/             # 实体关系抽取模块
│   ├── evaluation/             # 评估指标计算模块
│   ├── clustering/             # 主题聚类模块
│   ├── preprocessing/          # 数据预处理模块
│   └── utils/                  # 工具函数
│
├── experiments/                # 实验记录和配置
│   ├── exp01_baseline/         # 实验1：基线实验
│   ├── exp02_improved/         # 实验2：改进方法
│   ├── exp03_clustering/       # 实验3：聚类实验
│   └── exp04_final/            # 实验4：最终版本
│
├── notebooks/                  # Jupyter notebooks（探索性分析）
├── tests/                      # 单元测试
├── docs/                       # 项目文档
└── scripts/                    # 辅助脚本
```

## 🚀 快速开始

### 环境要求

- Python 3.10+
- Conda (推荐) 或 virtualenv

### 安装步骤

1. **克隆项目**
```bash
git clone https://github.com/Augusteing/entities.git
cd entities
```

2. **创建虚拟环境**
```bash
conda create -n kg-construction python=3.10
conda activate kg-construction
```

3. **安装依赖**
```bash
pip install -r requirements.txt
```

4. **配置API密钥**
```bash

# 在config/config.yaml中配置你的API密钥

# 或设置环境变量
export HIAPI_API_KEY="your-api-key-here"
```

### 基本使用

1. **实体关系抽取**
```bash
python scripts/run_extraction.py --model gemini --input data/raw/papers --output data/results
```

2. **评估指标计算**
```bash
python scripts/run_evaluation.py --experiment exp04_final
```

3. **主题聚类**
```bash
python scripts/run_clustering.py --input data/results/entities
```

## 📊 实验说明

### 实验1 (EXP-1): 基线实验
- **目标**: 建立基线方法，测试基本抽取能力
- **方法**: 使用单一模型直接抽取
- **指标**: 实体关系密度、一致性

### 实验2 (EXP-2): 改进实验
- **目标**: 改进抽取质量
- **方法**: 优化提示词，增加元数据填充
- **指标**: 模型打分、准确率提升

### 实验3 (EXP-3): 聚类实验
- **目标**: 实现主题聚类
- **方法**: 依存句法分析 + 主题聚类
- **指标**: 聚类质量评估

### 实验4 (EXP-4): 最终版本
- **目标**: 综合所有改进，产出最终结果
- **方法**: 完整流程 + 多模型对比
- **指标**: 全方位评估

详细实验记录请查看 [实验文档](docs/experiments.md)

## 📈 评估指标

本项目使用以下评估指标：

1. **实体关系密度**: 千字实体/关系数量
2. **一致性**: 多次抽取结果的一致性评分
3. **模型打分**: 使用评估模型对抽取质量打分
4. **准确率**: 人工标注数据上的准确率

## 🛠️ 开发指南

### 代码规范

- 遵循 PEP 8 Python代码规范
- 使用类型注解
- 编写文档字符串
- 添加单元测试

### 提交规范

```
feat: 新功能
fix: 修复bug
docs: 文档更新
refactor: 代码重构
test: 测试相关
chore: 构建/工具链相关
```

## 📝 引用

如果本项目对你的研究有帮助，请引用：

```bibtex
@software{kg_construction_2025,
  title={Knowledge Graph Construction from Academic Papers},
  author={Your Name},
  year={2025},
  url={https://github.com/Augusteing/entities}
}
```

## 📄 许可证

本项目采用 MIT 许可证 - 详见 [LICENSE](LICENSE) 文件

## 🤝 贡献

欢迎提交 Issue 和 Pull Request！

## 📧 联系方式

- 项目维护者: [Your Name]
- Email: [your.email@example.com]
- GitHub: [@Augusteing](https://github.com/Augusteing)

## 🙏 致谢

感谢所有为本项目做出贡献的研究者和开发者。

---

**最后更新时间**: 2025年10月17日

# General

此目录用于存放general相关文件。

File: experiments/exp01_baseline/data/raw/papers/general/从金属材料疲劳性能的力学描述到飞机结构疲劳寿命评定：现状与展望_MinerU__20250913054203.md (part 1 of 2)
# 从金属材料疲劳性能的力学描述到飞机结构疲劳寿命评定：现状与展望

刘斌超 鲁嵩嵩 曾苇鹏 鲍蕊（北京航空航天大学航空科学与工程学院，北京，100101）

摘要疲劳失效是影响飞机金属结构安全性和使用寿命的主要因素，金属疲劳的学术研究和工程实践在相互促进中得以不断发展.论文总结了飞机传统金属结构疲劳问题的特点，综述了当前飞机金属结构疲劳分析方法的三种思路，即从材料疲劳性能出发的唯象疲劳分析方法、从结构疲劳品质出发的唯象疲劳分析方法、以及以断裂力学为基础的分析方法，剖析了不同思路分析方法的内涵、流程及潜在发展，讨论了学术研究和分析方法的进步对飞机结构抗疲劳保安全策略的变革性影响.在此基础上，结合先进材料与新型结构的发展和应用所提出的新挑战和新思路、以及未来飞机结构对疲劳与损伤容限评价工作的新需求，对结构疲劳分析方法研究的未来发展作出浅析和展望.

关键词金属结构，疲劳寿命，断裂力学，耐久性与损伤容限

DOI:10.19636/j.cnki.cjsma2- 1250/03.2022.044

# 0 引言

疲劳是飞机金属结构的主要失效形式，是决定结构使用寿命和安全性的主要因素[1].从安全寿命思想成为飞机金属结构的主要设计理念以来，疲劳学术研究不断深入，结构抗疲劳设计理念不断完善，基于断裂力学的损伤容限设计逐步成为现阶段飞机金属结构保安全的主要策略，而考虑结构服役全寿命周期的结构完整性思想也得到了极大丰富[2].然而，无论是从学术研究还是从工程实践来说，金属结构的疲劳问题至今仍未得到有效解决.

结构的疲劳失效是指结构因为疲劳的原因而丧失了承力或传力功能，这种结构抵抗疲劳失效的能力通常用结构寿命来衡量，所以结构疲劳分析的最核心内容是合理评估结构在预期使用条件下的寿命.准确评估结构的疲劳寿命显然依赖于深入理解材料的疲劳行为，也就是从根本机理上理解疲劳发

生、发展的过程，但此类基础科学问题不在本文作过多论述；而在金属疲劳机理的基础上如何形成飞机结构寿命分析评定的工程方法，则需要我们力学工作者在以下方面开展思考：

（1）对于疲劳发生、发展的过程，如何进行力学描述？从材料疲劳性能出发来评估结构疲劳寿命需要解决哪些问题？

（2）是否可以直接从结构的疲劳质量的描述出发来评估结构疲劳寿命？与从材料疲劳性能出发的方法相比，此类方法有哪些优势和不足？

（3）断裂力学理论的应用和发展，对于结构疲劳寿命分析方法及飞机结构抗疲劳保安全策略产生了怎样的影响？

（4）新材料、新结构、新工艺、新技术的诞生和应用，对于金属结构疲劳研究和金属结构疲劳分析方法提出了怎样的新需求？

本文从飞机金属结构疲劳分析的工程方法出发，对以上几个层面的问题进行探讨，分析当前工程

方法的基本思路及其对各种因素影响的取舍，进而结合飞机结构形式的新特点和飞机寿命管理的新理念，对飞机金属结构疲劳分析方法的未来研究工作进行展望.

# 1 从材料疲劳性能出发的唯象疲劳分析方法

从材料疲劳性能出发建立结构的疲劳寿命分析方法，本质上是期望以恒幅载荷下光滑试样的疲劳实验数据作为材料的基本疲劳性能，通过分析结构疲劳危险部位的应力应变状态，考虑载荷条件和结构特征对疲劳寿命的影响，并通过适当的参量等效方法，建立材料层级疲劳寿命数据和结构层级疲劳寿命之间的关联关系，从而降低结构疲劳寿命分析对大量结构件实验的依赖性，减少分析方法中的经验性成分.

这套力学分析方法中通常包括三个部分：  $①$  材料疲劳性能的描述，包括材料在循环载作用下的材料响应的描述（即材料的循环应力- 应变关系）、恒幅应力/应变循环特征参量与疲劳寿命的关系（即  $S - N$  曲

线和  $\epsilon - N$  曲线)等两类模型；  $②$  结构疲劳危险细节的复杂应力应变历程与恒幅应力应变循环下疲劳寿命的当量关系，也就是通常所说的等寿命线模型和累积疲劳损伤准则；  $③$  结构几何特征导致的局部非均匀应力应变场对疲劳寿命影响的描述方法，也就是结构疲劳寿命与材料疲劳寿命数据之间如何联系起来.本节将分别概述这三个方面的研究现状.

# 1.1 描述金属材料疲劳性能的力学模型

为了描述金属材料的疲劳性能，通常将光滑试样疲劳寿命与恒幅交变载荷特征参量（如应力幅值、应变幅值）相关联.对于中高周疲劳，材料标准试样横截面上的应力水平较低，应力和应变之间服从胡克定律，故通常用应力幅值与寿命之间的关系（即  $S - N$  曲线）来描述材料疲劳性能[3]，如图1(a)所示.对于低周疲劳，标准试样横截面上的应力水平较高，会产生明显的塑性变形，故通常用应变幅值与寿命之间的关系（即  $\epsilon - N$  曲线）来表征材料疲劳性能[4]，如图1(b)所示；此时，还需要描述材料在交变载荷作用下的循环应力- 应变关系.

![](https://cdn-mineru.openxlab.org.cn/result/2025-09-13/e0847bfb-b6a6-4c68-88ec-9d3272bf0c0d/1b50efea263a83bc1c112854d5a1eb09afcbdced9d0b22f43e0cb6b470799354.jpg)  
图1 材料的疲劳寿命数据示例（以  $\mathrm{Ti - 6Al - 4V}$  数据为例） Fig.1 Data of fatigue lifetimes for  $\mathrm{Ti - 6Al - 4V}$

一般地，  $S - N$  曲线和  $\epsilon - N$  曲线分别采用如式（1）所示的Basquin关系式和式（2）所示的Coffin- Manson关系式[5,6]来表达：

$$
\mathrm{lg}N = a + b\mathrm{lg}S \tag{1}
$$

$$
\epsilon_{\mathrm{a}} = \epsilon_{\mathrm{ac}} + \epsilon_{\mathrm{ap}} = \frac{\sigma_{\mathrm{f}}^{\prime}}{E} (2N)^{b} + \epsilon_{\mathrm{f}}^{\prime}(2N)^{c} \tag{2}
$$

式中，  $\mathcal{Q}$  和  $b$  是  $S - N$  曲线拟合参数，  $\sigma_{\mathrm{f}}^{\prime},\epsilon_{\mathrm{f}}^{\prime},b,c$  分别称为疲劳强度系数、疲劳延性系数、疲劳强度指数、疲劳延性指数，是  $\epsilon - N$  曲线的拟合参数.需要指出的是：  $①$  此类数学关系式仅是对应力/应变特征参量与疲劳寿命数据的唯象拟合，关系式中的拟合参

数无力学意义； $②$  不适合将这些拟合参数称之为材料常数，因为其取值不仅与材料有关，还与应力比等载荷条件有关； $③$  对于疲劳寿命评定来讲，在一定存活率下的  $S - N$  曲线才有实用意义，通常材料手册给出的是  $50\%$  存活率的  $S - N$  曲线，但实际结构通常要求具有较高可靠度（如  $95\%$  或更高）的寿命； $④$  材料的  $S - N$  曲线寿命数据和  $\epsilon - N$  曲线寿命数据均通过光滑试样进行测定，而光滑试验的形式（如板状试样/棒状试样）、表面粗糙度等方面均会影响测定的疲劳寿命数据[7].因此，实际工作中应特别关注材料性能数据的来源.

# 1.2 载荷条件的影响及考虑方式

材料的  $S - N$  曲线或  $\epsilon - N$  曲线都是在给定应力比的恒幅载荷下测定的，而工程实际中金属结构承受的都是复杂的变幅载荷.因此，工程上基于材料疲劳性能来预测结构疲劳寿命，就必须考虑  $①$  平均应力/应力比对恒幅载荷下疲劳寿命的影响规律； $②$  从恒幅载荷下疲劳寿命数据到变幅载荷下疲劳寿命的传递关系.

# 1.2.1 平均应力模型

Goodman模型、Gerber模型、Soderberg模型等是材料疲劳性能手册中较为常用的一类平均应力模型，这类模型是对试验获得的等寿命线（对应相同寿命的应力均值和幅值的组合）进行唯象拟合的产物，其数学表达式不具有力学意义，其准确性和适用范围将受到较大限制.目前，国外研究人员普遍认为此类模型仅适用于考虑目标疲劳寿命循环数在  $10^{7}$  附近时的平均应力影响.

Walker模型[8]、SWT模型[9]等是更为先进的一类平均应力模型，这类模型将应力峰值与应力幅值整合为一个等效应力，再将等效应力与疲劳寿命之间建立关联.其中，Walker模型可写为：

$$
\sigma_{\mathrm{eq}} = \sigma_{\mathrm{max}}^{\mathrm{eq}}\sigma_{\mathrm{a}}^{\mathrm{eq}} \tag{3}
$$

式中，  $\gamma$  称为幅值敏感系数.通常认为，  $\gamma$  是一个材料参数，对多数工程结构金属材料，其取值在0.5附近；当  $\gamma = 0.5$  时，Walker模型即退化为应力形式的SWT模型：

$$
\sigma_{\mathrm{eq}} = \sqrt{\sigma_{\mathrm{max}}\sigma} \tag{4}
$$

在众多平均应力模型中，Walker模型的描述效果较好，应用较为广泛.例如，Dowling等[10]验证了

多种平均应力模型对28种金属材料（18种钢、9种铝合金以及1种钛合金）疲劳寿命预测的适用情况，结果表明Walker模型的准确度最高.在实际应用方面，美国材料疲劳性能手册[11]已全面采用Walker模型来考虑平均应力的影响，而德国材料性能手册[12]也采用了Walker模型的平均应力模型.

此后，还有许多研究人员对Walker模型和SWT模型进行了修正，例如将应力幅值替换成塑性应变幅值[13]、将等效应力替换为等效应变能密度[14]等；然而，这些修正模型往往额外引入了力学意义不明或难以试验测定的修正系数，同时也不如Walker模型和SWT模型使用简便.特别地，考虑到疲劳寿命与材料的局部变形响应密切相关、且应变比应力更适合用于描述材料的局部响应，笔者将材料循环本构引入到平均应力模型中[15]，并提出可以通过疲劳裂纹扩展速率试验数据拟合得到幅值敏感系数  $\gamma$  的取值；与Walker模型相比，该模型在定性意义上对等寿命线的预测结果更加符合试验数据所示的变化趋势，而在定量意义上则预测精度更高、适用范围更广.

# 1.2.2 累积损伤准则

平均应力模型解决了基于某一平均应力水平恒幅载荷下疲劳寿命数据来预测另一平均应力水平恒幅载荷下疲劳寿命的问题，而基于若干水平恒幅载荷下的疲劳寿命数据来预测变幅载荷下的疲劳寿命，则需要采用疲劳累积损伤准则.

任何一个疲劳累积损伤准则都必须定量地回答三个问题[16]：

$①$  每个载荷循环造成的疲劳损伤  $D$  是多少？即：疲劳损伤如何定义或者表征？

$②$  多个载荷循环造成的疲劳损伤是如何累加的？即：疲劳损伤如何演化？

$③$  失效时的临界疲劳损伤  $D_{\mathrm{eq}}$  是多少？

可以看出，“疲劳累积损伤准则”既包括了失效准则，也包括了对疲劳损伤的定义（或描述）及累积计算方法，因此笔者更倾向于将称为“疲劳累积损伤模型”；但为了与现有文献说法表述一致，后文中仍沿袭常用术语，将其称为“疲劳累积损伤准则”

Palmgren- Miner线性累积损伤准则（通常简称Miner准则）由于理解直观、形式简单、计算方便、精

度尚可，是目前工程实际中最常用的疲劳累积损伤准则.首先，Miner准则中将每个载荷循环造成的疲劳损伤定义为  $D_{i} = 1 / N_{i}$  ，其中  $N_{i}$  为对应于当前循环载荷水平  $S_{i}$  的疲劳寿命，可由  $S - N$  曲线得到；其次，Miner准则中对于多个载荷循环造成的损伤采用线性累加的形式，即  $D = \sum_{i = 1}^{n}D_{i} = \sum_{i = 1}^{n}1 / N_{i}$  ；最后，Miner准则认为材料或结构在损伤达  $D_{i} = 1$  时发生失效.

长期以来，研究人员针对Miner准则的不足进行了各种各样的修正模型[17.18]，也基于其他思路提出了许多模型，见附录A.这些模型的观点包括：认为本次载荷作用所产生的损伤量与当前的损伤状态有关[19- 22]；采用了非线性的累加方法[23.24]；基于其他理论或其他对损伤的定义提出新模型[25- 27]；以疲劳损伤的不可逆性和随机性为基础，提出了概率性的疲劳累积损伤准则以适应疲劳可靠性设计的要求[28].更详细的内容读者可参考综述性文献[29]

# 1.3 结构细节几何特征的影响及考虑方式

从材料疲劳性能出发预测金属结构疲劳寿命，其中一个重要问题是如何考虑结构几何特征的影响.材料疲劳性能的测定一般都采用光滑试样，其整个危险截面处于同样的应力水平；然而，实际结构的几何构型和相应的应力应变场往往都很复杂，其缺口根部的应力应变场呈梯度变化.本部分主要聚焦于单轴载荷作用下的缺口疲劳问题，重点讨论结构寿命分析方法中如何考虑由缺口导致的危险细节部位非均匀应力应变场的影响.

在当前针对飞机结构的含缺口构件疲劳寿命分析方法中，对结构细节部位应力/应变非均匀分布的情况通常有三种考虑方式：  $①$  直接将含典型缺口特征的结构疲劳性能当成一种“材料”的疲劳性能，并采用一个系数来将材料疲劳性能折算到含典型缺口特征的结构疲劳性能上，如基于缺口疲劳系数  $K_{\mathrm{f}}$  的方法；  $②$  认为结构的疲劳性能取决于缺口根部的局部应力应变，并根据缺口根部的局部应力应变和材料疲劳性能计算结构疲劳损伤，典型的方法是局部应力应变法；  $③$  认为疲劳寿命并不是取决于危险点的应力、而是取决于危险点附近一个区域内的等效应力，这类方法包括应力场强法和临界距离理

论等.

# 1.3.1 基于缺口疲劳系数  $K_{\mathrm{f}}$  的方法

在静力学中，缺口对应力场的影响用应力集中系数  $K_{\mathrm{t}}$  来描述，其定义为最大局部应力与名义应力的比值，其取值只与几何构型有关、而与材料属性无关；然而，材料属性很显然会影响缺口件疲劳寿命，因此  $K_{\mathrm{t}}$  不足与描述缺口对于疲劳寿命的影响.

仿照  $K_{\mathrm{f}}$  的思路，研究人员提出采用缺口疲劳系数  $K_{\mathrm{f}}$  （光滑试件疲劳强度与缺口试件疲劳强度的比值）来描述缺口对疲劳强度的影响.这里需要特别澄清疲劳强度的含义[30]：在该术语最初诞生之时，疲劳强度是指无限多次交变载荷作用下而不破坏的最大应力，即所谓的“疲劳极限”；而后续研究中，疲劳强度被定义为对应某个足够长寿命值的最大应力，又称为“条件疲劳极限”[31].在通常情况下，缺口疲劳系数是指应力比  $R = - 1$  时对应疲劳寿命  $N = 10^{7}$  的  $K_{\mathrm{f}}$  值.

试验数据表明，  $K_{\mathrm{f}}$  不仅与  $K_{\mathrm{t}}$  有关，还与材料塑性[32]、金相组织、内部缺陷、化学成分、表面状态、载荷形式、载荷水平、结构尺寸、使用环境等多种因素有关.因此在当前研究水平，还无法基于力学模型建立一种囊括一切因素影响的  $K_{\mathrm{f}}$  的计算公式，而获取  $K_{\mathrm{f}}$  的最可靠方法还是通过试验.在工程实践中，一般是先基于经验关系式确定  $K_{\mathrm{f}}$  ，然后再估算缺口试件的疲劳强度；其中，大部分关系式都是在理论应力集中系数  $K_{\mathrm{f}}$  的基础上，根据试验数据进行经验性的拟合修正[33].

# 1.3.2 局部应力应变法

虽然结构在服役期间总体上处于弹性范围，但某些疲劳危险部位在大载荷情况下会进入塑性阶段，此时局部塑性应变成为影响其疲劳寿命的主要因素；在这种情况下，常采用局部应力应变法来估算结构的疲劳寿命.局部应力应变法的基本假设是：若同种材料制成的构件的危险部位的最大应力应变历程与一个光滑试件的应力应变历程相同，则他们的疲劳寿命相同.局部应力应变法的关键在于，根据结构的应力分析以及材料的循环应力- 应变关系，将结构的外载荷历程（载荷谱）转化为危险点处的局部应力应变谱，然后根据所得到的应力应变历程，结合材料  $\epsilon - N$  曲线和疲劳累积损伤理论，计算得到结

构寿命.

构寿命.局部应力应变法的优点在于: 使用的是材料的  $\epsilon - N$  曲线, 试验量相对较小; 通过直接考察局部应力应变历程, 真实地反映了结构危险点的疲劳损伤状态; 能够考虑塑性应变和载荷顺序的影响. 局部应力应变法的缺点在于: 无法考虑应力集中处应力梯度和多轴应力的影响; 仅适用于危险点变形进入塑性的疲劳寿命较低的情况, 一般不可外推至危险点变形基本为线弹性的疲劳寿命较高的情况; 计算时所需材料性能参数较多、且有的参数不易确定, 因而计算的精度和稳定性较差.

# 1.3.3 应力场强法与临界距离理论

局部应力应变法主要关注的是缺口根部受力/变形最严重的那一点的应力应变历程, 往往得到显著偏低的疲劳寿命预测结果. 实践表明, 采用缺口根部附近某一区域内的等效应力应变历程, 能够更为准确地预测缺口试样的疲劳寿命; 从这个思路出发, 我国学者提出了应力场强法[34], 国外学者提出了临界距离理论[35].

应力场强法的基本假设是: 若缺口根部的应力场强度的历程与光滑试样的应力场强度的历程相同, 则二者疲劳寿命相同. 因此, 应力场强法的主要控制参数是应力场强:

$$
\sigma_{\mathrm{FI}} = \left\{ \begin{array}{ll}\frac{1}{V}\int_{\Omega}f(\sigma_{ij})\phi (\boldsymbol {r})\mathrm{d}V & \text{(三维问题)} \\ \displaystyle \frac{1}{S}\int_{D}f(\sigma_{ij})\phi (\boldsymbol {r})\mathrm{d}S & \text{(平面问题)} \end{array} \right. \tag{5}
$$

式中,  $\Omega$  为缺口疲劳破坏区,  $V$  和  $S$  分别为  $\Omega$  的体积和面积,  $f(\sigma_{ij})$  为破坏函数,  $\phi (\boldsymbol {r})$  为权函数[16]. 应力场强法的关键在于, 根据结构的应力分析以及材料的循环应力- 应变关系, 将结构的外载荷历程 (载荷谱) 转化为危险部位的应力场强法时间历程, 然后根据应力场强时间历程, 结合材料  $S - N$  曲线和疲劳累积损伤理论, 计算得到结构的疲劳寿命[36].

与应力场强法类似, 临界距离理论 (包括临界距离法、临界区域法、应力梯度法等[37]) 也尝试寻找一个等效参量来表征缺口根部的应力应变场对缺口件疲劳寿命的影响, 并根据该参数和材料的载荷寿命曲线进行疲劳寿命估算. 例如在临界区域法中, 常将缺口附近某区域内应力的平均值作为等效应力, 并

将该等效应力参量代入材料的载荷寿命曲估算疲劳寿命.

应力场强法与临界距离理论的优点在于, 能够一定程度上考虑加载方式、多轴状态、尺寸效应等多方面因素对含缺口结构疲劳寿命的影响. 应力场强法与临界距离理论的不足在于, 方法或理论中的一些关键参量的确定依赖于经验关系式或试验, 不便于使用.

# 1.4 讨论

在当前阶段, 从材料疲劳性能出发的结构寿命评定方法仍存在一定局限性, 具体体现在以下几个方面:

（1）现有描述材料疲劳性能的模型存在局限性.

无论是  $S - N$  曲线还是等寿命线, 目前的疲劳分析方法中采用的都是唯象模型; 所谓唯象模型, 指的是根据试验数据和实践经验所概括出的描述模型, 而非从内在机理来解释规律的分析模型. 一方面, 金属材料的疲劳机理是位错与滑移, 但由于材料体系、认知水平和计算规模等多方面的限制, 从微观尺度疲劳机理来预测宏观尺度结构疲劳寿命在当前和可预见的未来是不现实的; 另一方面, 金属结构的疲劳失效是一个材料或结构在交变载荷作用下产生渐进性、局部性、永久性变化的过程, 但上述分析方法并没有将结构的疲劳失效考虑为一个过程, 而是直接采用基于结构初始构型受力状态的静力学参量来预测结构的疲劳寿命.

认知都是从现象逐渐深入到本质的, 结构疲劳寿命分析方法也终将从唯象的方法逐渐转变为更贴近疲劳机理和疲劳问题特点的方法. 在结构疲劳寿命分析中考虑材料疲劳机理, 对发展材料与结构疲劳失效的跨尺度分析方法提出了要求; 将结构的疲劳失效考虑为一个过程, 则对发展材料与结构疲劳失效的数值模拟方法提出了要求.

（2）疲劳损伤的定义、描述和累积准则存在局限性.

疲劳研究的关键问题是如何定义并定量描述疲劳损伤. 许多学者认为, 材料的塑性是一种对损伤和断裂的容限[38], 应采用材料塑性的消耗[39,40]与材料塑性应变能的消耗[41,42]定义疲劳损伤. 然而, 工程

结构在实际服役时多处于线弹性阶段，不会在宏观尺度表现出的明显塑性变形，因此上述这种基于塑性消耗的定义尽管比较符合当前对金属疲劳问题的认识，但对于工程上考虑疲劳损伤来说比较困难.

另一方面，研究人员提出了一系列间接描述疲劳损伤的结构状态参量，包括剩余强度、剩余刚度、微观裂纹密度、空洞体积/面积比、声发射相关量、电阻抗变化、显微硬度变化等.然而，此类参量往往是描述疲劳损伤演化后的结果、而不是解释疲劳损伤如此演化的原因，因此难以对疲劳损伤将来如何演化作出可靠的预测；此外，其中一些参量（如结构的剩余强度和剩余刚度）在整个疲劳失效过程中的变化不太明显，对于观测、研究、应用等方面来说可能不太方便.

目前，研究中和工程中常用的疲劳损伤方法仍旧是粗糙的宏观唯象方法，即将疲劳损伤  $D$  定义为已消耗寿命占总寿命的比值，并认为  $D$  在达到某临界值（一般为  $D_{\mathrm{cr}} = 1$  )时结构达到其疲劳寿命.但该思路实际上不是通过疲劳损伤来预测疲劳寿命、而是通过疲劳寿命反过来定义疲劳损伤，不仅难以揭示疲劳损伤的本质，还导致结构寿命分析方法中存在以下问题：

$①$  疲劳损伤  $D$  无法表示结构的实际损伤状态.首先，采用  $D_0 = 0$  表征结构初始状态是一种近似，这是因为结构中总是存在不尽相同的初始缺陷；其次，采用  $D_{\mathrm{cr}} = 1$  表征结构临界状态也是一种近似，这是因为结构最终断裂是一种静力断裂，不同载荷水平下对应不同长度的结构裂纹（也即不同的结构状态)；最后，疲劳损伤  $D$  无法考虑具体的结构形式，而每种结构的疲劳累积损伤准则应当是不同的.

$②$  损伤的累积应当是非线性而非线性的.这是因为，在结构损伤更为严重时（对应更长的裂纹长度），相同的一次交变载荷将导致更大的损伤（对应更高的裂纹扩展速率），也即更高的疲劳损伤演化速率.尽管许多研究人员已经提出了非线性累积损伤准则，但这些准则往往是从试验数据出发的非线性修正；考虑到这些准则的形式更为复杂且包含更多的拟合参数，因此从力学规律何适用性的角度来看并不一定优于Miner准则.

$(3)$  当前的累积损伤准则主要是考虑交变载荷

与疲劳损伤之间的关系，而难以考虑其他因素及其交互作用对疲劳损伤的影响.尽管机器学习等数据驱动方法的发展有助于人们对这一问题的理解[43.44]，但应强调的是：数据驱动方法需要足够大的数据样本，但金属结构疲劳问题获取大样本的成本很高[45]；另一方面，数据驱动方法需要各因素及其影响能够以数据的形式表示出来，但金属疲劳问题中有一些影响因素很难以数学的形式进行表达.目前来看，数据驱动方法更适合于工程应用；而对于追求普适性和因果关系的学术研究而言，还需要数据驱动方法与力学模型的有机融合[46].

（3）材料疲劳性能和结构疲劳寿命的分散性来源有差异.

材料疲劳性能的分散性主要是由微细观尺度上的组织、缺陷等导致的，而结构疲劳寿命地分散性不仅来源于材料疲劳性能的分散性，也来源于制造、加工、装配、载荷、环境、人员等多个方面，因此仅从材料疲劳性能出发来预测结构疲劳寿命是不充分的.此外，服役条件还会引入更多的分散性来源，这导致很难依据实验室研究中观察到的分散性对实际服役情况中的分散性进行预测，因此目前还只能通过安全系数的方法对分散性的差异予以控制，而这就无可避免地要引入一些工程判断和经验.

这种材料疲劳性能与结构疲劳寿命在分散性上的差异，导致了结构疲劳分析预测存在不确定性，一般可大致分为载荷谱不确定性、结构疲劳品质不确定性、预测模型不确定性等三个方面.尽管当前对于金属材料和结构的疲劳行为在定性意义上已经有了一定认识，但在定量意义上的了解还十分有限；因此，飞机结构疲劳分析只能从统计意义上给出保守的估计、从而做到相对意义上的准确.还应强调的是，统计方法是用来描述分散性的工具，而不是解决结构疲劳问题的工具.

综上所述，当前贴合疲劳失效特点的疲劳损伤定义不适用于工程应用，而有一定适用性的疲劳损伤表征又无法从本质上表征疲劳失效机理.显然，建立既能够反映材料疲劳机理又能够表征结构损伤状态的累积损伤准则是解决上述问题的有效途径：一方面，可以在宏观尺度结构层级上提出能够反映材料塑性消耗的力学参量和力学模型，从而发展出能

够直接考虑疲劳损伤机理的跨尺度分析方法；另一方面，可以在基于塑性消耗的力学模型和基于易测参量的表征方法之间建立起联系，从而发展出能够间接考虑疲劳损伤机理的分析方法.

# 1.5 小结

建立从材料疲劳性能出发的结构疲劳寿命分析方法，其目的很大程度上是服务于工程实践的需求.现有方法虽然存在很多方面的局限性，但也为材料疲劳性能的力学描述、由恒幅载荷向变幅载荷的传递、对结构几何特征的合理考虑等几个关键问题上提供简单可行的方法，在很大程度上保障了飞机结构在给定寿命周期内的安全.然而工程实践表明，许多因素及其影响很难进行数学和力学上的描述和评价；在这种情况下，要想保证将实验室试验结果应用于实际服役情况具有较高的可靠性，就需要保证实验室试验条件与实际服役情况之间具有相似性.

从这个角度来看，工程实践中的结构疲劳寿命分析必然是一项涉及材料、加工、制造、装配等多个行业领域的复杂工作，对经验有较强的依赖性；只有将经验因素与理论因素结合起来，才能克服片面性，从而取得比较全面的正确认知.一方面，这要求进一步拓展力学的内涵、促进学科的交叉，在经验中将定性的客观规律进一步总结提炼成为定量的力学方法.另一方面，这也要求发展并采用新思路新方法来处理这些因素及其影响，从而对从材料疲劳性能出发的分析方法形成补充；例如，可将这些因素及其影响考虑到结构疲劳品质当中去，建立从结构疲劳品质出发的唯象疲劳分析方法.

# 2 从结构疲劳品质出发的唯象疲劳分析方法

鉴于从材料疲劳性能出发的分析方法难以全面考虑加工、制造、装配等多方面因素的复杂影响，研究人员提出了结构疲劳品质的概念，并发展出了从结构疲劳品质出发的分析方法.其基本思路是：对实际服役结构的模拟件开展疲劳试验，获得疲劳寿命数据作为结构疲劳品质的表征，采用一系列修正系数来考虑结构模拟件试验与实际服役情况的差异，并进一步开展试验来验证分析结果、分析方法、以及结构是否满足给定使用条件下的寿命要求.

具体而言，实验室试验对实际服役情况的模拟主要体现在载荷条件和结构特征两个方面：对于载荷条件，这就是要研究载荷谱及其编制方法，对此感兴趣的读者可参考著作[47]，本文不作详述；对于结构特征，这就是要研究结构疲劳品质的表征方式、以及实际服役结构与模拟试验件之间结构疲劳品质差异的修正方式，并最终形成从结构疲劳品质出发的疲劳分析方法.

显然，从结构疲劳品质出发的分析方法具有很强的工程背景，其力学理论基础可能不如从材料疲劳性能出发的分析方法那样坚实，但此类方法在具体操作以及进一步的改进上仍需要力学方法和力学思想的指导.本部分内容仅对几种典型方法的基本思路作简要介绍.

# 2.1 名义应力法

名义应力法是最早形成的结构件疲劳寿命分析方法，主要适用于结构处于弹性状态的情况.其基本假设为：对于相同材料制成的任意构件，只要应力集中系数  $K_{\mathrm{t}}$  与名义应力谱  $S_{\mathrm{nom}}$  均相同，则疲劳寿命相同.在此基础上，可以通过具有特定  $K_{\mathrm{t}}$  的结构模拟件进行疲劳试验，从而获得结构模拟件的  $S - N$  曲线（这里的  $S$  指的是名义应力），并通过适当的验证和修正，将其近似作为结构的  $S - N$  曲线；然后基于疲劳累积损伤理论，根据该部位的应力集中系数和名义应力谱，就可以计算结构的疲劳寿命.

零构件的  $S - N$  曲线是名义应力法的重要输入.对于重要结构件，需要进行其模拟件的试验，获取特定的  $S - N$  曲线，从而提高寿命预测的精度；但是，对于所有疲劳关键件都设计模拟件并测定其  $S - N$  曲线很显然不经济也不现实，因而工程上（特别是在最初的设计分析阶段）也通过修正材料的  $S - N$  曲线来获得结构  $S - N$  曲线的办法，这种方法相对简单、成本低，但疲劳寿命预测精度较差.

尽管在名义应力法中可以通过修正材料  $S - N$  曲线得到零构件  $S - N$  曲线，但这只是一种粗略获取零构件  $S - N$  曲线的方式，并不意味着名义应力法是一种从材料疲劳性能出发的方法.名义应力法的主要目的是将复杂的实际服役结构简化为简单的缺口试样，在具体做法上是采用  $K_{\mathrm{t}}$  来表征与几何特征相关的结构疲劳品质，在实际操作中还应保证材料、

加工、制造、装配等方面的其他结构特征尽量一致，因此其本质上是一种从结构疲劳品质出发的方法.

名义应力法的优点是：基本原理直观，疲劳寿命估算过程简单，积累的相关数据和经验丰富.缺点是：  $①$  没有考虑缺口根部局部塑性和应力应变场分布的影响；  $②$  参数的选取依赖于经验，结构件与标准试件之间疲劳特性的当量关系存在较大经验性和随机性；  $③$  应力集中系数  $K_{\uparrow}$  是静力学参量，用  $K_{\uparrow}$  描述结构几何对结构疲劳寿命的影响实际上是一种严重的外推假设；  $(\bar{\Delta})$  难以用于拉扭复合、拉弯复合等复杂载荷情况.

# 2.2 细节疲劳额定值法

波音公司提出的细节疲劳额定值（DFR）方法，是另一种表征结构疲劳品质的方法.考虑民机的载荷特征和寿命要求，DFR定义为：对应应力比  $R =$  0.06，寿命  $N = 10^{5}$  ，在Weibull分布下具有  $95\%$  置信水平和可靠度的、以应力循环中的最大应力表示的细节疲劳强度的下限值.其中：指定寿命  $10^{5}$  是为了与大型客机、运输机寿命的当量地- 空- 地循环的循环数要求相当；应力比取0.06，是为了贴近大多数结构细节的地一空一地循环的应力循环特征； $95\%$  的置信水平和可靠度则是运输类飞机结构寿命的要求.

DFR方法的基础是S- N曲线、等寿命线和Min- er线性累积损伤准则，而通过各类修正系数将材料疲劳性能传递到结构疲劳质量则是DFR方法的重要做法.DFR方法中，材料的S- N曲线和等寿命线被整合为一条“标准S- N曲线”，铝、钛、中等强度钢和高强度钢分别对应各自一套标准S- N曲线参数；在此基础上，针对孔加工质量、孔填充、钉埋头深度、材料叠层、螺栓夹紧、凸台等因素对结构细节疲劳品质的影响，设置相应的修正系数对DFR基准值进行修正.具体使用时，常首先通过试验或者分析，确定结构的DFR值；然后按照等损伤的原则，考虑可靠性，将结构使用要求的载荷循环数折算成当量地- 空- 地循环数后，确定结构要求的DFR值；最后根据两个DFR值的差别，确定结构的疲劳裕度.

DFR方法的优势是：通过一系列修正系数更加细致地考虑了加工、制造、装配等方面的结构特征影

响，以类似于结构静强度分析的流程来进行结构疲劳分析.DFR方法的不足在于：疲劳寿命分析精度高度依赖于修正系数，而修正系数的获取需要相当的试验数据、使用数据和设计经验.

# 2.3 验证性结构疲劳试验及积木式试验思想

无论是从材料疲劳性能出发的结构寿命评定方法、还是从结构疲劳品质出发的寿命评定方法，均需要用大量的试验来支撑.当前的军用飞机规范大纲[48- 50]和民用飞机适航规章[51,52]均强调：未经试验验证的计算分析方法不得用于飞机结构的强度校核计算，未经试验验证的结构不得在飞机上使用，未经限制载荷的强度试验飞机不得首飞，未经极限载荷的强度试验飞机不得进行性能试飞.

目前，飞机结构的疲劳评定已经形成了相对规范的积木式试验体系，即：采用若干不同层次的结构模拟件开展疲劳试验，并将试验手段和分析手段结合起来，用试验来验证分析结果、用分析来指导试验，最终实现环环相扣且螺旋上升的结构疲劳分析评定[53].不同标准或规范对于积木式试验的具体层次的划分不完全相同，例如：GJB67.14将其划分为试样试验、元件（包括典型结构件）试验、组合试验、全尺寸试验等四个层次，而GJB775.1将试验划分为了元件试验、许用值试验、部件试验、全机试验这四个层次.更为细致的积木式试验层次划分包括材料/试样试验、元件试验、结构细节试验、组件试验、部件试验、全机试验等层次，形如复杂性逐渐提高、试验数量逐渐减少的金字塔，如图2所示[54]

材料级、元件级、细节级试验包括疲劳性能、断裂力学性能、抗腐蚀性能等方面，主要用于确定材料的许用值，评估结构细节的设计制造工艺等是否满足疲劳/耐久性和损伤容限的要求，验证分析方法，为结构选型、细节设计、工艺研究、载荷谱编制等工作提供依据.

组件级试验主要用于验证结构细节的寿命分析方法，确定是否满足结构设计寿命要求，评定载荷/环境谱，研究结构多部位广布疲劳损伤特性，提前预计疲劳试验中结构的破坏模式从而降低全尺寸试验的风险，研究结构在不同开裂模式下的裂纹扩展特性，为结构的损伤门槛值、检查间隔、检查方法等提

![](https://cdn-mineru.openxlab.org.cn/result/2025-09-13/e0847bfb-b6a6-4c68-88ec-9d3272bf0c0d/9321d43f2e4b530f45628bc10c3ecef121f2dc16aa1486cae8455d11391991bb.jpg)  
图2积木式试验的层次划分 Fig.2 Hierarchical structure of building block tests

供依据.典型的结构组件包括机身加筋板、机翼壁板、机翼盒段等.

部件级试验主要用于获得部件各部位的裂纹形成特性和裂纹扩展特性，暴露结构的疲劳薄弱环节，为结构设计和工艺改进提供依据；形成结构的检测和修理方法，为确定部件结构的使用寿命、检修周期、检修方案和飞机维修大纲提供试验依据，为部件结构的疲劳与损伤容限评定提供试验分析依据；为飞机结构设计修改或改型提供支持，从而有效降低全机试验的风险，缩短飞机研制周期并节省研制费用.典型的部件包括机翼、襟翼、前机身、后机身、垂尾、平尾、起落架、油箱等.

全机试验主要用于：  $①$  暴露结构的疲劳薄弱部位并验证疲劳分析方法的正确性，确定裂纹扩展寿命并验证裂纹扩展分析方法的正确性；  $②$  暴露经分析和研制试验未能识别出的结构危险部位与薄弱环节，为结构改进、工艺改进、飞机改型提供依据；  $③$  获得结构的应力分布、裂纹形成寿命、裂纹扩展寿命和剩余强度数据，验证飞机结构是否满足疲劳/耐久性和损伤容限设计目标要求，为确定结构的使用寿命、制定检查维修大纲、发掘结构潜力提供试验依据.特别地，各个细节在全机疲劳试验中的载荷状态与分析中也不完全相同，所以工程实践中通常会根据全机疲劳试验的结果对分析结论进行适当的修正，比如空客公司提出通过试验结果修正系数TRF进行修正，该系数是在全机疲劳试验完成之后根据

试验样机的拆卸检查结果、对试验所用典型载荷谱重新进行分析所得到的.

需要指出，上述所有试验都是在实验室进行的，从某种意义上来说，实验室试验是一种对实际服役情况的模拟：当模拟试验的试验条件越接近于实际服役情况，则模拟实验所得疲劳寿命往往越接近于结构实际服役寿命，而修正就相对地更少、更轻、更简单.然而，即便经过修正，全机疲劳试验也无法完全模拟飞机的真实服役状态.因此，全机疲劳试验的意义更多是通过一种典型的载荷历程，验证对各个疲劳关键部位的寿命评估结果是可靠的.

# 2.4 小结

结构疲劳品质实际上包括了材料的疲劳性能，结构的几何特征，以及加工、制造、装配等结构其他特征的影响.相比于从材料疲劳性能出发的分析方法还难以建立力学模型来定量考虑加工、制造、装配等方面的影响，从结构疲劳品质出发的分析方法一方面尽量保证这些因素在实验室模拟试验和实际服役情况之间基本相同，另一方面也针对具体的影响因素来设置修正系数从而考虑实验室模拟试验和实际服役情况之间的细微差异.因此，从结构疲劳品质出发的分析方法更能够基本满足传统飞机金属结构疲劳分析的工程需求.

然而，从结构疲劳品质出发的疲劳分析方法依赖于特定结构的试验数据与经验积累，将诸多因素的综合影响笼统地归于结构疲劳品质，无法

定量解析各因素及其交互作用对疲劳寿命的影响，导致方法的扩展性和分析结果的适用性有限，这将为新型飞机结构的评定带来困难：一方面，可能由于缺乏数据或经验，因而不得不开展昂贵耗时的疲劳试验来确定修正系数及验证分析方法；另一方面，也可能存在一定的数据或经验，但新结构的特征与前期数据或经验所对应结构的特征可能存在较大差距，从而导致已有数据或经验在未知程度上失去借鉴意义.

事物都是在不断发展的.材料、结构、工艺等行业领域必然且正在发生变革，工程实践对于结构疲劳寿命分析的要求必然越来越严苛，当前从结构疲劳品质出发的分析方法也需要不断克服其自身的不足，朝着更加力学化、精细化、数字化的方向发展.这一发展方向的实现要求：  $①$  深入认识金属材料的疲劳机理并建立相应的理论方法；  $②$  充分考虑工程实践的需求和特点并建立相应的应用方法；  $③$  将理论方法和应用方法有机地结合起来.

# 3 基于断裂力学的分析方法及其对结构抗疲劳保安全策略的变革

二十世纪五十年代以来，金属材料的线弹性断裂力学理论获得突破性发展.1957年，Irwin提出了应力强度因子  $K$  来描述裂尖的受力状态，并在此基础上发展出了线弹性断裂力学.1961年，在英国Cranfield召开的裂纹扩展会议上，Forstyh将疲劳过程分为了疲劳裂纹萌生和疲劳裂纹扩展两个阶段，并认为疲劳裂纹萌生是由切应力控制的滑移过程，表现为滑移带沟槽变深；而在疲劳裂纹扩展阶段，裂纹沿着与最大主应力垂直的方向扩展，且每次循环载荷在断裂表面上留下对应的辉纹特征.同时，会上来自波音公司的Anderson等人竭力主张将疲劳裂纹扩展速率和应力强度因子变程  $\Delta K$  联系起来，为裂纹扩展阶段的分析提供了新的途径.1961年的这次会议被认为是疲劳研究的分水岭，其将断裂力学理论引入了金属疲劳研究具有里程碑式的意义.

将断裂力学理论应用于金属结构的疲劳分析，研究者和工程界聚焦于以下几方面的问题：

（1）对于工程可检裂纹（也就是通常所说的长

裂纹），如何描述其扩展行为？如何分析结构因素和载荷因素对其扩展行为的影响？

（2）断裂力学的理论是否能够推广到小裂纹阶段，从而建立基于断裂力学的疲劳全寿命分析方法？

（3）断裂力学理论和方法的应用，使得飞机结构抗疲劳保安全的策略产生了怎样的变化？

# 3.1 疲劳裂纹扩展寿命分析方法

在飞机金属结构的疲劳裂纹扩展寿命分析中，断裂力学主要用于评估工程可检裂纹及其在交变载荷下的扩展行为，本节主要阐述与工程可检尺寸以上的裂纹（简称长裂纹）相关的模型和方法.

与从材料疲劳性能出发的唯象疲劳模型类似，研究者希望以材料的疲劳裂纹扩展性能为基础，来分析评价结构的疲劳裂纹扩展寿命和含裂纹结构的剩余强度.这种做法的基础是断裂力学的相似性准则，即当简单试样和实际结构的裂尖附近发生相同的疲劳过程时，可认为用简单试样得到的疲劳裂纹扩展数据对于实际结构的疲劳裂纹具有足够的代表性，从而能够将简单试样所测得的疲劳裂纹扩展速率用于分析实际结构的疲劳裂纹扩展行为；具体到基于线弹性断裂力学的方法来说，这就是要保证简单试样和实际结构在应力强度因子（变程）、厚度、材料组织、加工工艺、热处理工艺、使用环境等方面具有相似性.

在这种思路的背景下，疲劳裂纹扩展寿命分析主要分为三部分工作，即确定初始裂纹、确定疲劳裂纹扩展速率、确定临界断裂准则或剩余强度.其中，确定疲劳裂纹扩展速率是最重要的工作，其关键在于如何将疲劳裂纹扩展速率与断裂力学参量相关联，以及如何描述变幅载荷条件对疲劳裂纹扩展速率的影响.

# 3.1.1 材料疲劳裂纹扩展性能的断裂力学描述

大量试验表明，在常规环境、恒幅载荷谱下，金属材料疲劳裂纹扩展速率与应力强度因子变程在双对数坐标系下呈现如图3所示的规律.由于工程中主要关注可检裂纹的扩展寿命，所以应用最广泛的模型是描述图中裂纹稳定扩展阶段（近似直线段）的Paris关系式：

$$
\frac{\mathrm{d}a}{\mathrm{d}N} = C(\Delta K)^n \tag{6}
$$

式中，  $C$  和  $n$  为拟合参数.这一关系式使用了线弹性

断裂力学中的  $\Delta K$  来表征疲劳裂纹扩展驱动力，将 $\Delta K$  与疲劳裂纹扩展速率以幂函数的数学形式唯象地联系起来.需要指出的是，Paris关系式本质上只

是对试验所得疲劳裂纹扩展速率数据在半经验拟合意义上的一种描述，虽然有断裂力学的理论依据，但无法解释疲劳裂纹扩展机理.

![](https://cdn-mineru.openxlab.org.cn/result/2025-09-13/e0847bfb-b6a6-4c68-88ec-9d3272bf0c0d/3c3348cbcbf1fd2748ef091cb7721d0cae82c1b992da173db622a315d4ff77da.jpg)  
图3材料的疲劳裂纹扩展速率示例（以2024-T3铝合金为例） Fig.3 Data of fatigue crack growth rates for 2024-T3

在Paris关系式提出并得到认可之后，疲劳裂纹扩展速率模型向着三个方向发展：

$①$  采用更为复杂的函数形式建立  $\Delta K$  与疲劳裂纹扩展速率的关系，包括考虑应力比影响的Walker关系式、考虑第I阶段的Hartman关系式、考虑第III阶段的Forman关系式等；这些模型往往能够更好地描述疲劳裂纹扩展速率，但却包含了更多的拟合参量，因此在揭示疲劳裂纹扩展规律上的意义有限[57]

$②$  寻找更为合理的能够考虑材料塑性影响的疲劳裂纹扩展驱动力参量[58]．一种做法是将塑性的影响归于  $\Delta K$  中，从而形成等效应力强度因子变程 $\Delta K_{\mathrm{eff}}$  ，例如Elber裂纹闭合模型.另一种做法是直接采用弹塑性断裂力学参量（如裂尖张开位移CTOD和  $J$  积分等）；考虑到  $J$  积分是在用全量理论描述的弹塑性体及无卸载假定的基础上建立的，因此这类研究多采用与CTOD相关的参量[59- 61]

$(3)$  从疲劳损伤演化的角度出发，提出力学模型来预测或解释疲劳裂纹扩展速率.这些模型将裂尖小范围材料看作“疲劳元”，假定每个疲劳元具有与光滑试样相同的疲劳性能，并将疲劳裂纹扩展就可以看作裂尖疲劳元连续不断的失效过程[62,63].最近

Cai等[64,65]和Hosseini等[66]各自通过有限元实现了疲劳元模型并得到了一致的结论：疲劳元模型能够由  $\epsilon^{- }\mathrm{N}$  曲线数据预测疲劳裂纹扩展速率数据.而不必通过试验来测定Paris关系式中的拟合参数；这类研究不仅为统一描述疲劳裂纹萌生和疲劳裂纹扩展两个阶段提供了新的思路，也为从疲劳失效机理出发描述疲劳裂纹扩展奠定了基础.

无论是哪种思路，疲劳裂纹扩展速率模型的研究总是希望寻找一种普适的疲劳裂纹扩展驱动力参量来与疲劳裂纹扩展速率之间建立关系.此外，这类模型不应只满足于对恒幅交变载荷下的疲劳裂纹扩展行为进行预测，而更应当追求对变幅载荷和谱载荷下疲劳裂纹扩展行为进行精确预测.

# 3.1.2 变幅载荷的影响及其考虑方式

材料的疲劳裂纹扩展性能往往是通过恒幅载荷下简单试样的疲劳裂纹扩展速率来描述，因此将该数据用于分析变幅载荷下实际结构的疲劳裂纹扩展行为时，还需要考虑变幅载荷的影响[67]，这种影响通常也被称为载荷顺序效应.特别是当载荷谱中各个载荷的峰谷值相差较大时，这种影响对裂纹扩展影响显著（如图4所示），因此必须采用能够考虑循环载荷交互作用的模型描述其影响.

![](https://cdn-mineru.openxlab.org.cn/result/2025-09-13/e0847bfb-b6a6-4c68-88ec-9d3272bf0c0d/e2776bc3afcd6a0479f78e5cfb6531afd6bae1a4fd13b932fe17311804b80f42.jpg)  
图4变幅载荷下疲劳裂纹扩展速率的迟滞现象[1x] Fig.4 Retardation of fatigue crack growth rates (FCGRs) under variable-amplitude loading

目前，变幅载荷疲劳裂纹扩展预测模型可大致分为三类：

# $①$  屈服区模型

屈服区模型通过塑性区尺寸来考虑载荷交互作用，具有代表性的屈服区模型包括Wheeler模型[69]和Willenborg模型[70].Wheeler模型认为，超载将产生较大的裂尖塑性区，当后续疲劳裂纹扩展过程中的裂尖塑性区包裹在超载大塑性区之内时，疲劳裂纹扩展发展迟滞；当裂纹塑性区超出超载塑性区的范围时，迟滞作用结束.Willenborg模型认为，超载塑性区会承受残余压应力，从而导致外加恒幅载荷引起的裂纹扩展有效驱动力的降低，进而引起了裂纹扩展迟滞效应；该模型根据外加循环载荷的载荷峰值产生的塑性区右端刚好与超载塑性区内边界相切的假设，确定有效应力比  $R_{\mathrm{eff}}$  和有效应力强度因子变程  $\Delta K_{\mathrm{eff}}$  .此外，针对Willenborg模型在超载峰值载荷为基本循环峰值载荷的2倍或以上失效的问题，有许多研究者对其进行了修正，其中以Wil- lenborg- Chang的修正方法[71]最为应用广泛.

以Wheeler模型和Willenborg模型为代表的屈服区模型的应用虽然较多，但这些模型没有考虑塑性诱发的裂纹闭合，已经不太符合当前对载荷顺序效应的理解，在预测变幅载荷疲劳裂纹扩展速率方面具有较大的局限性.

# $②$  裂纹闭合模型

1970年，Elber[72- 73]发现疲劳裂纹在受到循环拉伸载荷时仍可能处于闭合状态，对于疲劳裂纹扩展驱动力具有显著影响，因此提出采用有效应力强度因子变程  $\Delta K_{\mathrm{eff}}$  代替Paris关系式中的  $\Delta K$  来作为表征疲劳裂纹扩展驱动力；其中，  $\Delta K_{\mathrm{eff}}$  表示从裂纹张开载荷所对应的应力强度因子  $K_{\mathrm{op}}$  到峰值载荷所对应的应力强度因子  $K_{\mathrm{max}}$  的应力强度因子变程.

裂纹闭合模型的关键在于对裂纹张开程度  $U = \Delta K_{\mathrm{eff}} / \Delta K$  作出定义和预测[74]，见附录B.然而，当前绝大部分裂纹闭合模型中的裂纹张开函数计算方法均为恒幅加载下得到的经验公式，因此用于变幅载荷条件时，其在材料种类、应力比范围、疲劳裂纹扩展速率范围等方面的适用性存在一定局限.对此，一些研究也试图采用有限元来进行裂纹张开函数的计算，数值结果初步证实了裂纹闭合及简单的交互作用影响，在定性意义上与经验观察是吻合的.

# $③$  条带屈服模型

Dugdale条带屈服模型[75]假设塑性变形发生在一个薄的条带中，并假设材料具有理想刚塑性本构；在此基础上，Dugdale条带屈服模型通过考虑一条虚拟裂纹的张开量来计算塑性区中条带单元的塑性伸长量，而裂纹张开量取决于远方载荷和虚拟裂纹尖端塑性区内的屈服应力.这类工作是从Fuhring

和 Seeger[76,77] 开始的, 而 Diff 和 Saff[78,79]、Newman[80]、De Koning 等[81]、Wang 和 Blom[82] 都提出了定量的条带屈服模型, 此后 Bos[83]、Skorupa 和 Machniewicz[84] 在此方面进行了一些相关改进.

Dugdale 条带屈服模型需要考虑材料的非线性行为以及裂纹的闭合/张开, 因此相当复杂: 由于裂纹扩展进入塑性区, 所以就产生了一个塑性尾迹场, 进而导致裂纹闭合; 当裂纹闭合且裂尖处于局部压缩状态时, 尾迹场会发生反向塑性变形. 如果足够精细, 条带屈服模型理论上应能处理多次过载效应. 包括超载/压载在内的简单试验以及飞行模拟试验表明, 条带屈服模型预测结果与试验结果的符合程度良好.

条带屈服模型中, 裂纹驱动力  $\Delta K_{\mathrm{eff}}$  是通过裂尖和尾迹区塑性变形历史计算得到而非经验公式得到; 从这个层面来看, 条带屈服模型更优于裂纹闭合模型. 但是, 这类模型的计算较为复杂, 仍需更加深入的分析以及更加广泛的验证.

# 3.2 基于断裂力学的疲劳全寿命分析方法

在断裂力学出现之前, 疲劳被认为是无缺陷结构从疲劳裂纹萌生、扩展直至最终断裂(或达到某特定的寿命终止条件)的过程. 然而, 实际的材料和结构中总是会存在各种形式的微小的初始缺陷, 而小裂纹扩展阶段在材料的疲劳失效过程中占据了 $80\%$  以上的主要部分[85]. 因此, 从断裂力学的角度来说, 结构的疲劳寿命可以看作是由这些微小初始缺陷开始, 经疲劳小裂纹扩展和疲劳长裂纹扩展阶段, 直到结构最终断裂(或达到某特定的寿命终止条件)的过程所对应的交变载荷循环数.

如前所述, 断裂力学已在疲劳长裂纹扩展分析中得到了成功的应用[86]. 自然地, 研究人员希望能够借鉴长裂纹扩展分析的成功经验, 将断裂力学也应用到小裂纹扩展分析当中去, 从而发展出基于断裂力学的、针对疲劳全寿命周期的寿命分析方法. 当前, 基于断裂力学的疲劳寿命分析方法主要有基于小裂纹扩展和基于原始疲劳质量这两种思路.

# 3.2.1 基于小裂纹扩展的思路

疲劳长裂纹扩展分析方法的关键在于采用断裂力学参量表征疲劳裂纹扩展的驱动力, 并将其与疲劳裂纹扩展速率联系起来, 从而描述长疲劳裂纹扩

展行为. 基于小裂纹扩展的思路正是意图将这种长裂纹扩展分析的做法推广到小裂纹分析中[87]. 一般认为小裂纹可大致分为三类[88]: (1) 尺寸与晶粒等材料微观组织特征尺寸相当的微观组织小裂纹; (2) 尺寸与裂尖塑性区尺寸相当(通常超过了微观组织特征尺寸)的力学小裂纹; (3) 尺寸明显大于微观组织尺寸与裂尖塑性区尺寸、但仍属于“小”的范畴的物理小裂纹.

疲劳小裂纹扩展行为与疲劳长裂纹扩展行为之间存在明显差别, 如图5(a)所示. 首先, 小裂纹的应力强度因子门槛值通常低于长裂纹扩展门槛值, 而在相同应力强度因子变程下, 小裂纹扩展速率高于长裂纹. 其次, 在恒幅疲劳载荷作用下, 当应力强度因子变程很小时, 小裂纹的疲劳裂纹扩展速率随着裂纹长度的增长而降低; 而随着裂纹进一步扩展, 小裂纹或形成非扩展裂纹, 或随着裂纹长度的进一步增加从而疲劳裂纹扩展速率上升直到达到长裂纹水平(一般称为V型扩展规律). 再次, 小裂纹往往不是只有一条主裂纹, 而是多条小裂纹共存的. 最后, 材料的微观结构、晶界取向、裂尖塑性区等对小裂纹扩展行为具有显著影响.

由于上述差异, 疲劳长裂纹扩展的描述方法和分析方法无法直接外推到小裂纹行为的描述和分析, 其中的根本原因在于传统断裂力学理论已不适用于疲劳小裂纹分析. 例如, 力学小裂纹的裂尖塑性区尺寸与裂纹尺寸相当, 突破了传统线弹性断裂力学的小范围屈服假设; 又如, 微观组织小裂纹的裂尖应力应变场受到材料微观组织的影响, 突破了传统线弹性断裂力学的均匀各向同性材料假设. 对此, Kitagawa- Takahashi模型[89]给出了一种线弹性断裂力学适用下限  $a_{0}$  的简单估计方式:

$$
a_{0} = \frac{1}{\pi}\left(\frac{\Delta K_{\mathrm{th}}}{\Delta \sigma_{0}}\right)^{2} \tag{7}
$$

式中,  $a_{0}$  一般被称为过渡裂纹尺寸.

Kitagawa- Takahashi模型表明: 当裂纹长度减小时, 断裂准则逐渐从线弹性断裂力学参量控制过渡到应力控制. 因此, 该临界裂纹长度往往被视为线弹性断裂力学能够用于疲劳裂纹分析的下限: 当裂纹小于该临界长度时, 材料组织影响和裂尖塑性区特征等已不再满足线弹性断裂力学的基本假设, 此

![](https://cdn-mineru.openxlab.org.cn/result/2025-09-13/e0847bfb-b6a6-4c68-88ec-9d3272bf0c0d/739dd4975724c8fcdd8916a2c689940a3f8b40e5ae922764679036261958512b.jpg)  
图5（a）疲劳小裂纹扩展示意图；（b）断裂准则随裂纹长度的变化 Fig.5 (a) Schematics for the propagations of fatigue small crack; (b) Fracture criteria variations with crack length

时的疲劳裂纹扩展行为属于小裂纹（或短裂纹）的研究范畴[90]. 在Kitagawa- Takahashi模型的基础上，El Haddad模型[91]和Chapetti模型[92]进行了更为细致的修正，如图5（b）所示.

基于小裂纹扩展的分析方法需要针对疲劳小裂纹扩展行为特点提出新的模型[93]，这些模型的重点往往在于考虑微观组织对疲劳裂纹扩展驱动力的影响.几种常见的模型的对比见表1.

表1几种典型的疲劳小裂纹扩展速率模型

Table 1 Typical fatigue crack growth rate models for small cracks  

<table><tr><td>模型名称</td><td>Hobson 模型[94]</td><td>Miller 模型[95]</td><td>Navarro-Rios 模型[96]</td></tr><tr><td>基本思想</td><td>将疲劳裂纹扩展速率视为裂纹长度和材料细观组织单元尺度的函数.</td><td>在 Hobson 模型的基础上，引入剪应变幅.</td><td>基于位错理论，通过晶界阻塞产生的裂尖滑移定量描述了材料细观组织的阻抗作用.</td></tr><tr><td>表达式</td><td>da/dN=Ca*(d-a)1-α
式中：a是裂纹长度，d是材料细观组织单元尺度，C和α是材料常数.</td><td>da/dN=A(△Y)α(dS-aS)1-α
式中，aS是小裂纹长度，dS是材料细观组织第一门槛值，△Y是剪应变幅，A和α是材料常数.</td><td>da/dN=B(φmax-φmin)b
式中，φmax和φmin分别代表了对应于σmax和σmin的裂尖塑性位移；B和b为材料常数.</td></tr><tr><td>适用范围</td><td>●能够描述小裂纹尺寸在一倍晶界尺度范围内的裂纹扩展，但无法在裂纹尺寸超过一倍晶粒尺寸时考虑裂纹前端的后序细观组织对裂纹扩展的影响。
●当材料细观组织单元尺寸等于小裂纹长度时，裂纹扩展速率总为零，这显然与实际情况不符。
●没有考虑应力水平的影响.</td><td>●可以考虑应力水平对小裂纹扩展速率的影响。
●未解决裂纹尺寸超过一倍晶粒尺寸后的细观组织对裂纹扩展影响的描述问题.</td><td>●考虑了裂纹尺寸超过一倍晶粒尺寸时细观组织的影响。
●能够反映各种小裂纹尺度下材料细观组织与应力水平的交互作用对裂纹扩展速率的影响，以及裂纹扩展减速/加速的趋势。
●没有考虑小裂纹之间的相互作用，无法描述工程实践中多条小裂纹相互作用的情况。</td></tr></table>

另一方面，还有部分学者从修正裂纹扩展驱动力的思路出发，结合数值计算方法对疲劳小裂纹进行力学描述。Chan等[97]将宏观力学与微观力学结合起来，分析裂纹尺寸在晶粒尺度范围内的疲劳小裂纹扩展规律，并基于塑性应变模型理论提出了能够描述小裂纹应力应变场特性的弹塑性断裂力学方法。Rovinelli等[98]通过试验观察和晶体塑性有限元模拟，提出了小裂纹扩展的非局部裂纹扩展驱动力，并在此基础上采用贝叶斯网络构建了数据驱动的概率裂纹扩展框架，较好地描述了三维疲劳小裂纹扩展行为。英国帝国理工大学Dunne教授的课题组[99]则开发了一种基于位错配置储能的裂纹扩展驱动力计算方法，将其与晶体塑性有限元方法和扩展有限元方法结合起来，分析了材料微观组织对疲劳裂纹扩展的影响[100]。美国橡树岭国家实验室[101]基于晶体塑性有限元技术，开发了一种自适应有限元模型，实现了基于机理的多晶微结构裂纹扩展模拟。

针对多条小裂纹共存的问题，洪友士、乔宇等[102]提出了多裂纹可视化的模拟方法，Suh等[103]提出将蒙特卡洛模拟用于多裂纹问题的分析，谢和平[104]提出可将分形理论引入了疲劳小裂纹演化的描述中。

经过了多年的发展，疲劳小裂纹扩展的力学描述模型得到了长足的进步，但模型描述的精度和适用性还无法满足结构疲劳寿命分析的工程要求，因而基于疲劳小裂纹扩展的疲劳分析方法至今没有得到广泛应用。这一问题有多方面的原因：首先，小裂纹的尺度小且裂纹位置难以预测，导致小裂纹试验观测极为困难、疲劳小裂纹扩展试验难度很高，不利于通过试验手段深入理解小裂纹的扩展机制；其次，疲劳小裂纹扩展的行为复杂且影响因素众多，力学因素与材料因素之间存在很强的交互作用，还存在非扩展小裂纹和多裂纹交互作用的问题，导致疲劳小裂纹形态复杂、速率分散性大，不利于通过对比研究得出单一因素对小裂纹扩展的影响机理；最后，当前还缺乏对小裂纹扩展机理的深入理解以及相应的力学理论，当前模型不足以对疲劳小裂纹扩展行为作出完整而精细的描述和预测，不利于形成可用于工程分析的准确可靠的模型。要解决上述方面的问题，需要在小裂纹扩展研究中充分发挥先进试验技

术与数值模拟仿真技术的潜力，从力学因素和材料因素交互作用的角度深入理解疲劳小裂纹扩展的机理.

# 3.2.2 基于原始疲劳质量的思路

由于当前缺乏准确、可靠、普适的小裂纹扩展速率模型，现阶段还无法将疲劳长裂纹扩展分析的经验直接推广到疲劳小裂纹分析中。因此，一些研究人员提出，可借助断裂力学理论及相关方法来描述/表征结构的初始疲劳质量，从而发展基于原始疲劳质量（IFQ）的疲劳寿命分析方法[105]。该思路认为，结构的IFQ理论上与外加交变载荷（包括载荷谱形式与应力水平）无关，因此如果能够描述结构的IFQ并建立IFQ与结构疲劳寿命之间的关系，就能够预测结构的疲劳寿命。目前，这种思路主要应用于耐久性分析，具体方法包括概率断裂力学方法（PFMA）、确定性裂纹扩展方法（DCGA）、裂纹萌生方法（CIA）等。

以PFMA方法为例，结构IFQ通常用裂纹萌生时间（TTCI）和当量初始缺陷尺寸（EIFS）来表示，如图6所示。TTCI是结构细节在给定交变载荷作用下达到某一指定裂纹尺寸所经历的时间，是一个随机变量，通过疲劳试验得到；TTCI显然与载荷谱和指定的参考裂纹尺寸有关，因此不同的载荷与参考裂纹尺寸对应着不同的TTCI随机变量，因此采用TTCI来表征IFQ具有一定的相对性和局限性，即只能起到IFQ的定性比较作用，而不能作为通用的IFQ的定量描述。EIFS是结构细节在使用前所包含的假想的初始缺陷尺寸，它所描述的并非是结构细节中的真实缺陷，而是结构细节所包含的真实初始缺陷尺寸的完整影响；EIFS也是一个随机变量，在指定载荷谱、应力水平和参考裂纹尺寸的情况下，EIFS分布可由TTCI分布和EIFS控制曲线方程推导得出。

EIFS控制曲线方程一般写为：

$$
\frac{Qa}{dt} = Q[a(t)]^b \tag{8}
$$

式中： $a$  为裂纹尺寸， $t$  为时间（谱载荷下一般采用时间  $t$  而非周次  $N$ ）， $Q$  和  $b$  为依赖于载荷谱、结构细节和材料特性的常数。当载荷谱形式确定时，常假设指数  $b$  与应力水平无关。当载荷谱、结构细节及材料

![](https://cdn-mineru.openxlab.org.cn/result/2025-09-13/e0847bfb-b6a6-4c68-88ec-9d3272bf0c0d/465ba758035c82c03cc5794398c3966db15ecded22563591eff14195eaa32ff9.jpg)  
图6 PFMA分析方法示意图Fig.6 Schematics of PFMA

为已知时，  $Q$  和  $b$  由TTCI试验所得的一组  $n$  个试件的  $m$  对  $(a_{k},t_{k})$  数据通过数据处理和线性回归得到；其中，获取  $(a_{k},t_{k})$  试验数据一般采用试件断口判读的方法，即通过显微镜判读疲劳断口上的宏观特征线、依据载荷谱的每个谱块在断口上对应的宏观特征线来反推裂纹长度与载荷循环数/时间的关系，从而在一定程度上弥补缺乏小裂纹扩展速率模型对确定EIFS造成的不良影响.

实际上，EIFS控制曲线方程与真实情况小裂纹扩展行为之间必然存在差距，导致了此时建立的EIFS分布仍与应力水平有关.

然而，结构IFQ必须与应力水平无关，因此需要求得一种通用的EIFS分布，这种通用EIFS只依赖于材料特性、几何参数、载荷谱形式、加工制造装配过程等，与应力水平无关.一般来说，求得通用EIFS分布是通过对三种以上应力水平的TTCI分布进行参数优化（如偏差平方和最小）和统计标定来实现的.

求得通用EIFS即意味着已经表征了结构的IFQ，在此基础上结合使用期裂纹扩展控制曲线(SCGMC)，即可对裂纹达到指定参考尺寸的寿命进行预测.所谓SCGMC，指的是在给定应力水平的结构使用载荷谱下，当量初始缺陷尺寸随时间  $t$  的变化曲线.不同应力水平的SCGMC是不同的，但每个应力水平的SCGMC形式必须与EIFS控制曲线方程相容.

需要强调的是，EIFS是一种“假想的”结构初始

缺陷，是结构原始疲劳质量的一种表征手段，不能代表结构中存在的真实的初始缺陷（尽管二者之间应当存在某种联系).因此，从某种意义上来说，基于原始疲劳质量的思路可以算是当前阶段缺乏疲劳小裂纹扩展模型的折衷之举；尽管如此，相比于唯象疲劳分析方法只能定性地通过工艺控制来确保结构疲劳质量的相对稳定，断裂力学理论及相关方法的应用实现了结构初始疲劳质量的定量描述，同时也能够通过断口判读、疲劳条带判读等试验方法在一定程度上控制缺乏疲劳小裂纹扩展模型的误差，因此要更加精细一些.

# 3.3 断裂力学对结构抗疲劳保安全策略的变革

在断裂力学被应用到疲劳分析之前，飞机结构主要依赖安全寿命理念来抗疲劳保安全.这一理念要求结构在整个使用寿命期内不出现裂纹、且结构在服役时间达到安全寿命后立即退役，因此又被称为“用退役来保证安全（Safety By Retirement，SBR)”的理念.

安全寿命理念的重点在于防止裂纹萌生[107]，其实现方式是：将结构要设计得相对笨重，从而将结构应力控制在一个较低的水平；同时，结构选材偏向于疲劳极限较高的高强低韧金属材料.然而，疲劳寿命试验数据在低水平长寿命区域的分散性较大，高强低韧材料疲劳寿命数据的分散性本身也比较大，为此需要取一个较大的安全系数（一般为4以上）以保证安全.然而，在安全寿命理念下，因为疲劳断裂

而引发的飞机灾难性事故依然层出不穷[107]，其原因在于材料、加工、装配等原因导致结构存在初始缺陷，而高强低韧金属材料对初始缺陷比较敏感，因此无法保证疲劳关键结构在整个寿命期内不出现裂纹.

对此，研究人员提出了“用设计来保证安全（Safety By Design，SBD）"的破损安全理念，对安全寿命理念形成补充.破损安全理念允许飞机一部分结构在使用过程中失效，但要求在这些失效结构被检出并得到修理之前，剩余的结构必须能够保证整体结构的安全.这就是要将结构设计为含冗余设计的多传力通道破损安全结构、或不允许缺陷/裂纹达到不稳定快速扩展/临界尺寸的缓慢裂纹扩展结构、

或能够使裂纹不稳定快速扩展停止在结构的某一连接区域内的破损安全止裂结构.

随着断裂力学理论应用于金属结构的疲劳裂纹扩展分析，工程师意识到结构在交变载荷作用下从初始缺陷处萌生疲劳裂纹是不可避免的，并在此基础上提出了“用检查来保证安全（Safety By Inspection，SBI）"的损伤容限理念，如图7所示.损伤容限是指：在规定的不修理使用期内，机体结构抵抗由于缺陷、裂纹或其他损伤引起破坏的能力；这里的“不修理使用期”是指假定结构存在初始损伤或使用中出现损伤时，保持不修理并允许其在结构中扩展，结构仍能安全的一个使用期.

![](https://cdn-mineru.openxlab.org.cn/result/2025-09-13/e0847bfb-b6a6-4c68-88ec-9d3272bf0c0d/216a7556713968096fabe9a72ab2116574553537393433600169fc84f05f88c2.jpg)  
图7 损伤容限理念图示 Fig.7 Schematics for damage tolerance philosophy

损伤容限理念包括损伤容限设计和损伤容限评定两大部分.损伤容限设计是损伤容限理念的主体部分，保留了破损安全理念中的一些观念，如裂纹缓慢扩展、多通道传力、安全止裂等，同时要求结构具有可达性、可检性和可修性.损伤容限评定部分的主要目的是对每个主要结构元件制定出检查和维修大纲，重点是采用断裂力学方法确定结构检查周期.

需要指出的是，损伤容限理念和安全寿命理念的目的不同（安全寿命理念用于确定飞机结构的使用寿命，损伤容限理念用于确定飞机结构的检查间

隔），因此二者无法相互代替.事实上，飞机结构抗疲劳保安全策略需要安全寿命、破损安全、损伤容限三种理念的共同支撑[108]

断裂力学方法的应用对于飞机结构疲劳分析工作的变革主要表现在以下几个方面：

$①$  理念方面：从“要求结构在整个寿命期内不出现裂纹”，转变为“在规定的检修周期内，裂纹的尺寸不扩展到剩余强度要求的临界裂纹尺寸”；同时，通过检查和维修的实施，损伤容限理念把结构抗疲劳保安全策略从飞机设计阶段延伸到飞机全寿命

周期.

$②$  分析方面：从“基于疲劳唯象理论，根据设计评定载荷水平和材料/结构的  $S - N$  曲线，确定结构是否满足使用寿命要求”，转变为“基于断裂力学方法，根据给定的初始开裂模式、以及由剩余强度要求确定的临界裂纹长度，给出结构的检查周期”

$(3)$  验证方面：按照安全寿命设计的结构，要求全尺寸的疲劳试验做到4～5倍（考虑可靠度要求）的设计寿命，如果结构没有出现疲劳裂纹，则认为满足要求；按照损伤容限设计的结构，要求全尺寸疲劳试验在进行大致1倍寿命的疲劳试验后，如果结构没有出现疲劳裂纹，则预置出最大可能的初始裂纹并进行裂纹扩展试验和剩余强度试验，以验证结构在检查周期内满足剩余强度要求.

$(\bar{\Delta})$  经济方面：安全系数的降低能够在给定的安全性水平下进一步降低结构重量，同时也能够大幅减少全尺寸疲劳试验的时间；飞机在实施检查修理后可继续使用，这进一步挖掘了结构寿命潜力.

而断裂力学理论向疲劳小裂纹扩展阶段的延伸，还促进了耐久性分析方法的发展，前文所述的PFMA方法就是耐久性分析中的重要方法.耐久性是在规定的使用和维修条件下结构寿命的一种度量，结构耐久性表征了结构抵抗疲劳开裂、腐蚀、热退化、磨蚀以及外来物损伤作用的能力，良好的结构耐久性要保证结构实现长寿命、高可靠性和经济性的综合要求.

在耐久性分析中，最重要的概念是经济修理与经济寿命：飞机结构在实施修理后可继续使用，这种修理可以多次进行；而随着飞机结构的使用，飞机结构的损伤部位数量或修理费用迅速增加，直到结构中的损伤若不修理则会影响其使用功能、而实施修理又不经济（即达到了经济修理极限）时，结构就达到了经济寿命.经济修理极限一般通过修理/更换费用比准则或裂纹超越数准则来确定.

综上，飞机结构设计的工程实践对金属结构疲劳分析方法和结构抗疲劳保安全策略不断提出新的需求，推动了断裂力学理论的突破发展及其在疲劳分析中的应用；而断裂力学在金属结构疲劳分析中的应用不仅形成了基于新的结构疲劳分析方法，更是催生了损伤容限理念，使得飞机结构的整个抗疲

劳保安全策略发生了巨大变革，同时也为飞机结构安全性和经济性的综合考虑提供了实现途径.由此可以看出，学术研究和工程实践之间是相互推动、共同前进的；同样地，新的飞机结构形式和飞机使用需求必然要求理论方法上产生新的突破发展，而新的理论方法也具有使得飞机结构形式、使用方法、抗疲劳保安全策略等方面发生巨大变革的潜力.

# 3.4讨论

断裂力学的相关成果推动了疲劳研究的发展，断裂力学与裂纹扩展分析方法的结合，为金属结构疲劳寿命分析提供了具体化的解决思路.然而，疲劳裂纹扩展分析方法在本质上仍是经验唯象方法，断裂力学尤其是线弹性断裂力学本身也存在众多假设和简化，因此还有许多问题有待研究，例如：

（1）传统断裂力学是在均匀性与各向同性假设的基础上发展起来的；然而，即使是对于宏观均匀各向同性材料，其微细观尺度材料组织也会呈现出一定的不均匀性和各向异性，进而影响某些情况下的疲劳裂纹扩展行为.特别是对于疲劳小裂纹问题、以及宏观尺度上不均匀性和各向异性较为明显的新型工艺金属结构来说：材料因素显著影响疲劳裂纹尖端应力应变场（或疲劳裂纹扩展驱动力），其疲劳裂纹扩展行为取决于材料因素和载荷因素的共同作用，甚至有时还会表现出裂纹扩展行为由材料因素主导的情况.因此，疲劳裂纹扩展分析方法应将材料因素的力学表征方式引入传统断裂力学理论，并从跨尺度分析的角度出发，充分考虑材料因素与力学因素的共同作用对疲劳裂纹扩展行为的影响规律.

（2）由于飞机结构多为可简化为二维结构分析的薄壁结构，在飞机背景下发展起来的疲劳裂纹扩展分析方法多适用于二维情况，不仅将裂纹面简化为了一条线，还在平面应力/平面应变情况下推导得到应力强度因子K等断裂力学参量.然而，实际结构本质上都是三维结构，特别是当裂纹前缘呈现非穿透、非平直、非光滑等特征，或结构的板厚较厚、以及呈现非板结构形式时，“三维裂纹效应”不可忽略，二维分析方法不再适用.针对这一问题，研究者们目前仅开发出了一些简化处理方法，如引入离面应力约束因子对二维解进行等效修正的分析方法[109]、假设三维裂纹前缘线上每一点沿前缘线法线方向扩

展的分析方法[110]等.但是，应力强度因子终究是二维简化情况下的概念，简单的修正无法准确地表征三维裂尖应力应变场、也无法可靠地预测三维疲劳裂纹扩展.

（3）对于长裂纹的疲劳裂纹扩展分析方法，其基本思路是从材料的疲劳裂纹扩展性能数据来预测结构的疲劳长裂纹扩展寿命；具体来说，就是将简单试样疲劳裂纹扩展与实际结构疲劳裂纹扩展之间具有相似性作为前提条件，将恒幅载荷下简单试样的疲劳裂纹扩展速率数据作为材料的基本疲劳裂纹扩展性能，并在此基础上通过疲劳裂纹扩展速率模型考虑变幅载荷次序效应的影响.需要指出的是，载荷次序效应主要是裂尖塑性的作用，因此基于线弹性断裂力学来考虑变幅载荷的次序效应的模型必然效果受限，必须深入研究材料塑性历程与疲劳裂纹扩展行为之间的关系.

（4）基于小裂纹扩展的疲劳寿命分析当前成为了研究的焦点，然而小裂纹与长裂纹的客观差异制约了基于小裂纹扩展的疲劳寿命分析方法的发展.尺度是造成这种客观差异的根本原因：长裂纹处于宏观尺度，传统工艺下材料微细观组织在宏观上已经呈现出统计学意义上的均匀性和各向同性，而裂尖塑性区相比裂纹尺寸足够小，相比材料微细观组织又足够大，从而能够支持裂尖小范围屈服假设；相比之下，小裂纹本身处于细观尺度甚至微观尺度，疲劳长裂纹分析方法中的一系列断裂力学假设均在不同程度上被突破，且被突破的程度随着小裂纹尺度越小而体现得越发严重.

（5）当前的金属结构疲劳分析方法人为地将疲劳失效全过程分成了疲劳裂纹萌生和疲劳裂纹扩展两个相对独立的阶段，采用唯象方法来分析疲劳裂纹萌生寿命，采用基于断裂力学理论的方法分析疲劳裂纹扩展寿命.然而，疲劳裂纹萌生与疲劳裂纹扩展均是疲劳损伤演化的结果，基于疲劳累积损伤准则应当能够统一分析这两个阶段.研究人员一直试图将两个阶段统一起来，例如提出了试图从疲劳损伤出发来描述疲劳裂纹扩展行为的疲劳元模型，或提出了试图从疲劳裂纹扩展行为出发来描述疲劳失效全过程寿命的疲劳小裂纹分析方法和耐久性分析方法.然而，此类研究尚未得到公认且普适的结论，

导致疲劳裂纹萌生和疲劳裂纹扩展两个阶段始终无法统一起来；这一问题的根源在于，当前对疲劳损伤及其演化规律、尤其是疲劳小裂纹扩展行为了解得还不够深入.

综上所述，尽管当前基于疲劳裂纹扩展速率半经验关系式的一般做法已经取得了很大的成功，但从力学机理上揭示疲劳裂纹扩展驱动力及其与疲劳裂纹扩展行为之间的关系仍是研究人员的主要追求，这就是要对材料塑性、材料组织、三维裂纹、变幅载荷、裂纹尺度、疲劳裂纹扩展与疲劳损伤之间的关系等方面的问题开展更为深入的研究，从而提出更加准确普适的疲劳裂纹扩展模型.

# 3.5 小结

断裂力学在疲劳学科中的应用和发展，极大地丰富了看待结构疲劳问题的角度和处理结构疲劳问题的手段.一方面，断裂力学表明了任何工程结构中都存在某种形式和尺寸的缺陷，这些缺陷对于含裂纹体的作用可以等效为初始裂纹的作用，而疲劳失效全过程则可以看作是从等效初始裂纹到最终断裂的疲劳裂纹扩展过程；另一方面，线弹性断裂力学的诞生及其在结构疲劳中的应用为疲劳裂纹扩展的研究提供了理论支持，而很多对于疲劳裂纹萌生行为影响颇大的因素对于疲劳裂纹扩展行为的影响较小，使得疲劳裂纹扩展速率数据的分散性要远小于疲劳裂纹萌生寿命或总疲劳寿命，又进一步推动研究人员从疲劳裂纹扩展出发来发展结构抗疲劳设计方法，并最终形成了飞机结构的损伤容限设计理念.

断裂力学的诞生及其在结构疲劳分析中的应用，为疲劳裂纹扩展的研究和分析提供了理论支持，进而推动了研究人员从疲劳裂纹扩展的角度来考虑结构的疲劳失效问题，催生并丰富了飞机结构的损伤容限理念，促使飞机金属结构的抗疲劳保安全策略发生了巨大变革.此外，断裂力学还为定量描述结构疲劳质量提供了定量描述的途径，促进了基于结构疲劳质量的分析方法的发展，形成了以飞机结构的经济修理和经济寿命为主要目标的耐久性分析方法.

虽然断裂力学的应用使得疲劳寿命分析方法和抗疲劳保安全策略取得了长足的进步，但是仍有很多问题需要进一步深入研究.将线弹性断裂力学应

用于疲劳长裂纹扩展分析、将恒幅载荷下标准试样的试验数据应用于实际服役结构、将疲劳长裂纹扩展分析的经验结论应用于疲劳小裂纹分析等，均有其各自的限制性。因此，未来需要在明确界定模型和方法的适用范围的基础上，发展跨尺度分析方法，发展更加贴合结构疲劳问题的本质特点的模型和方法；同时，未来新型结构与传统结构在结构形式上也有很大差别，新型结构的疲劳裂纹扩展分析和损伤容限分析评定也为相关研究提出了需求。

# 4 对未来研究的展望

在工程需求和科学研究的相互促进下，结构疲劳寿命评定的方法得到了极大的丰富，然而，现阶段的结构疲劳寿命评定方法仍存在诸多不足：

（1）金属疲劳是内因（材料/结构）与外因（载荷/环境）共同作用的结果。然而，目前的描述方法对材料因素的影响考虑的过于简单，基于拟合参数的考虑方式，对于微细观尺度和非均匀各向异性材料来说显得力不从心。

（2）当前飞机金属结构疲劳分析方法是针对传统飞机结构特点而建立的分析方法，其分析对象主要是以单向拉伸为主的具备均匀性和各向同性特征的板件和连接件。然而，新的加工工艺、材料特性、结构形式将导致结构疲劳失效的新特征，进而对传统分析方法的适用性提出挑战。

（3）当前飞机金属结构疲劳分析方法严重依赖于试验，材料疲劳性能数据、结构实际服役数据都需要通过试验来获得，分析方法的适用性和可靠性也需要经过试验和基于试验的分析来验证。大量的试验使得飞机结构疲劳分析的成本高昂、时间冗长；同时，试验中对各种因素的简化假设、实验室条件与结构实际服役条件之间的差异，也导致了需要较大的安全系数来覆盖分散性和不确定性。

（4）现阶段飞机结构的疲劳寿命是通过设计阶段的评定确定的，但很显然，相同的飞机在不同的用户手中必然会经历不同的使用情况何维护情况；从这种意义上来说，结构寿命不仅取决于设计，更取决于使用。虽然损伤容限思想已经通过指定检查维护大纲将寿命分析与使用条件相关联，耐久性思想也

强调经济寿命的概念，结构完整性思想更是进一步推广到全寿命周期的五个阶段[111]，但贯穿全寿命周期的飞机寿命管理工作仍有很大挑战。

针对上述问题，本节结合先进材料与新型结构的发展和应用所提出的新挑战和新思路、以及未来飞机结构对疲劳与损伤容限评价工作的新需求，对结构疲劳分析方法研究相关的未来发展作出浅析和展望。

# 4.1 材料组织与结构形式的影响

# 4.1.1 对材料微细观组织的考虑

目前的结构疲劳分析方法是基于材料的均匀各向同性假设而建立的，即：将疲劳寿命与应力/应变参量相关联、将疲劳裂纹扩展速率与应力强度因子变程相关联，而仅通过拟合参量和数据分散性考虑材料因素的影响。但是，这类分析方法在应用于增材制造等先进工艺金属件时遇到了困难，因为这类金属件突破了均匀性和各向异性假设，其微细观组织和相关性能呈现出明显不均匀性和各向异性特征，并在宏观尺度上引发了“异常”的疲劳失效/疲劳裂纹扩展行为[112]；需要指出，部分传统工艺加工的金属材料其实也存在这种不均匀性和各向异性特征。因此，当前的结构疲劳分析方法无法对此作出合理的解释和分析。

为了更清晰地说明材料微细观组织的影响，本部分内容以课题组近年来对几种典型金属材料中的疲劳裂纹扩展研究为例[113]，对相关现象和机理进行呈现与分析。

在L- S（L为轧制方向，S为短横向）方向的7050- T7451铝合金板的疲劳裂纹扩展试验中，裂纹本应沿着垂直于加载方向扩展（I型扩展模式）。然而，在裂纹扩展试验[114]、剩余强度试验[115]、光滑试样疲劳试验[116]中均观测到了如图8所示的大角度的裂纹分叉现象。研究表明，细长条晶粒形貌是导致的这种现象的原因[117,118]。

在L- T方向2324- T39铝合金受拉伸中心裂纹板的谱载荷疲劳裂纹扩展试验中，截除水平较低的S0～S3级谱载荷下的疲劳裂纹路径符合I型模式，截除水平较高的S4和S5两种谱载荷下的疲劳裂纹路径将显著偏离I型模式[119]，如图9所示。这种特殊的裂纹路径是由一种裂纹分叉过程导致的：主裂

![](https://cdn-mineru.openxlab.org.cn/result/2025-09-13/e0847bfb-b6a6-4c68-88ec-9d3272bf0c0d/ae3986076ece10895fb23b5b050cd4d34425d1576853b71a1652aaba2f837d97.jpg)  
图8 7050-T7451铝合金中的宏观裂纹路径分叉现象

尖疲劳裂纹扩展速率显著下降后，裂尖附近的晶界处出现二次裂纹，二次裂纹随后与主裂纹连通，形成新的主裂纹并继续扩展，导致宏观上发生裂纹路径的分叉和偏折。从材料特性来说，沿L向的薄弱且长的晶界是这一现象的成因；然而，与载荷截除水平之间的相关性表明，这一分叉现象是载荷因素和材料因素共同作用的结果[120]

在激光融化沉积TC18钛合金紧凑拉伸试样

在激光融化沉积TC18钛合金紧凑拉伸试样中，观察到裂纹在穿过柱状晶区域扩展时会发生显著偏离I型扩展模式，而在穿过等轴晶区域扩展时却不会发生显著偏折，如图10所示。研究表明[121]，疲劳裂纹倾向于沿着较脆的  $\alpha /\beta$  相界扩展：柱状晶区域中  $\alpha$  片层呈现出明显且统一的方向性，因此裂纹路径偏折在宏观尺度是明显的；等轴晶区域中虽然每个晶粒内的  $\alpha$  片层排布存在一定的方向性，但在整个等轴晶区域中各个晶粒内部的  $\alpha$  片层排布是

![](https://cdn-mineru.openxlab.org.cn/result/2025-09-13/e0847bfb-b6a6-4c68-88ec-9d3272bf0c0d/4a38e3018b990ac672e192fdf62ea21e3d86621591960dcc3371ba1e8a608031.jpg)  
图9 2324-T39铝合金中由于二次裂纹而导致的宏观疲劳裂纹路径分叉现象 Fig.9 Macroscopic fatigue crack deflection due to secondary cracks in aluminum alloy 2324-T39

![](https://cdn-mineru.openxlab.org.cn/result/2025-09-13/e0847bfb-b6a6-4c68-88ec-9d3272bf0c0d/0c084d2e9372444740456717564ba0c640f07e6459fd3ab6c07525013ce0ea30.jpg)  
图10 激光熔化沉积TC18钛合金中的疲劳裂纹偏折行为：（a）疲劳裂纹路径偏折与疲劳裂纹扩展速率波动；（b）柱状晶组织及  $\alpha$  片层排布特点；（c）等轴晶组织及  $\alpha$  片层排布特点；（d）  $\alpha$  片层取向对疲劳裂纹路径的偏折作用

Fig.10 Fatigue crack deflection behaviors in laser melting deposited TC18 titanium alloy: (a) deflection of crack path and fluctuations of fatigue crack growth rates; (b) microstructures of columnar grains and morphology features of  $\alpha$  lath; (c) microstructures of equiaxed grains and morphology features of  $\alpha$  lath; (d) effects of  $\alpha$  lath orientations on fatigue crack path

准各向同性的，因此裂纹路径偏折的效果被限制在了微细观尺度.在不同厚度位置取样的试件中，由于材料组织特征存在差异，疲劳裂纹路径偏折程度亦有区别[122]；在某些情况下，还观察到激光熔化沉积TC18钛合金中发生与L- T方向2324- T39铝合金相似的裂纹分叉现象[123]

在采用数字图像相关（DIC）法观测激光融化沉积TC18钛合金试样的裂尖场时发现，尽管裂尖应变场基本呈现出对称的特征，传统裂纹路径准则[124]都将给出裂纹近似平直扩展的预测结果，但实际的疲劳裂纹路径显现出  $38.4^{\circ}$  的大角度偏折，如图11(a)所示.

这是因为，传统准则是在均匀各向同性材料假设的基础上建立的力学判据，而上述偏离I型模式的疲劳裂纹扩展行为是由材料组织特征导致的.这里不妨将传统准则写成一般形式：

$$
X\geq X_{\mathrm{C}} \tag{9}
$$

式中，  $X$  一般为某力学参量或力学参量组合量；而 $X_{\mathrm{C}}$  为某现象所对应的力学参量临界值，一般认为是材料性能的力学表征.因此，对于由材料的不均匀性和各向异性导致的激光熔化沉积TC18疲劳裂纹路径偏折现象[125]，应当对临界值  $X_{\mathrm{C}}$  进行修正；然而，传统准则是对力学参量  $X$  进行修正，自然无法很好的解释临界值  $X_{\mathrm{C}}$  变化引起的偏折现象.

在此基础上，笔者提出了一种“净驱动力”的概念模型来说明力学因素和材料因素之间的关系，如图11（b）所示：应力强度因子或其他由裂尖场变形导出的名义断裂力学参量是裂纹扩展的驱动力，材料对裂纹扩展的抗力是裂纹扩展的阻力，而实际的疲劳裂纹扩展行为取决于“净驱动力”，可抽象地表述为“名义驱动力减去阻力”，即：

$$
X_{\mathrm{eff}} = X - X_{\mathrm{C}} \tag{10}
$$

而疲劳裂纹扩展速率则应写为“净驱动力”的函数：

$$
\frac{\mathrm{d}a}{\mathrm{d}N} = f(X_{\mathrm{eff}}) \tag{11}
$$

![](https://cdn-mineru.openxlab.org.cn/result/2025-09-13/e0847bfb-b6a6-4c68-88ec-9d3272bf0c0d/3539e623d8314294d94a9de5e82926f4f262ce43a49ef4bf7244ff2dd4c4cdc2.jpg)  
图11 激光熔化沉积TC18钛合金中裂尖场与疲劳裂纹路径的关系及其解释Fig.11 Relationships between crack-tip fields and fatigue crack path and the corresponding explanations for laser melting deposited TC18 titanium alloy

在“净驱动力”概念模型中，既应当考虑名义驱动力  $X$  的不均匀性和方向性，也应当考虑材料力学性能  $X_{\mathrm{C}}$  的不均匀性（数学形式上可以考虑将  $X_{\mathrm{C}}$  写为分布）和各向异性（数学形式上可以考虑将  $X_{\mathrm{C}}$  写为矢量），而裂纹扩展模式和疲劳裂纹扩展速率则是“净驱动力”概念模型的预测结果.

基于“净驱动力”概念模型，断裂力学中均匀各向同性的材料假设实际上是假设各点各方向的阻力相同，这意味着净驱动力的相对大小由名义驱动力  $X$  决定，进一步导致了裂纹路径在宏观尺度上符合I型模式.然而，当尺度逐渐趋于微观、当材料特征明显地突破了均匀性和各向同性时，净驱动力与名义驱动力  $X$  差异较大，经典断裂力学将越来越难以预测实际情况.

在疲劳性能的描述中也存在与之类似的问题.严格来说，S- N曲线描述的是光滑试样的疲劳性能而非材料的疲劳性能，只有当试样各点的材料疲劳性能相同（即均匀性）时，才能近似认为光滑试样疲劳性能等同于材料疲劳性能，此时采用S- N曲线来描述材料疲劳性能才具有一定代表性.然而，先进工

艺金属材料或构件中可能包含多种疲劳性能显著不同的材料组织（例如激光熔化沉积TC18钛合金中的柱状晶和等轴晶），甚至在焊接、铸造、增材制造等工艺制成的金属材料中还可能存在微细观尺度上的缺陷[126,127]，而材料组织或微细观缺陷的种类、取向、排布等特征对  $S - N$  曲线都有很大影响；此时，  $S - N$  曲线描述的只是光滑试样的疲劳性能，而无法描述某种特定材料组织特征所对应的疲劳性能，因此采用  $S - N$  曲线来描述材料的疲劳性能就不那么有代表性了.另一方面，光滑试样中材料组织特征与实际结构中的材料组织特征往往也有差别，即实验室试验条件和实际服役情况之间的相似性程度更低了；相应地，分散性和不确定性就更高了.针对上述问题，需要继续发展材料疲劳性能的内涵，即回答“何为材料疲劳性能”和“如何表征材料疲劳性能”的问题，并同时建立相应的试验方法.

综上，当前分析方法是根据传统工艺金属材料的宏观均匀各向同性特点所建立的方法，重在建立载荷参量与疲劳寿命的关联，材料因素影响被粗糙地纳入拟合参数和分散系数中进行考虑.在这种思

路建立的模型和方法中，疲劳失效行为完全由载荷条件决定，材料因素无法影响疲劳失效行为模式，与载荷因素和材料因素共同决定的疲劳失效行为模式的共识相悖。因此，当前分析方法不是一种贴合疲劳问题本质特点的普适方法，难以满足未来新型结构的疲劳分析需求。为了应对新结构对金属结构疲劳分析方法带来的新挑战，需要建立材料组织疲劳特性的力学表征方法，并将这种力学表征纳入到等效的疲劳驱动力或疲劳裂纹扩展驱动力中去，从而精细地考虑载荷因素和材料因素对于疲劳损伤的共同作用，形成能够充分考虑材料因素影响的结构疲劳分析新方法。

# 4.1.2 对新型结构形式的考虑

飞机传统结构多为紧固件连接的薄壁结构，涉及十余个大部件、上百种工艺、数万个零件、几十万个标准紧固件，因此存在零件多、质量大、功能单一、危险部位多等不足之处。现阶段，精益设计、先进材料、工艺改进等提升飞机使用性能的传统手段已经接近“天花板”，只有在结构形式上进行创新才能够从根本上突破结构高减重、长寿命、多功能、低成本、快响应等多方面的瓶颈。目前，飞机新型结构大致呈现出大型整体化、构型拓扑化、梯度复合化、结构智能化、结构功能一体化等几种发展趋势[128]，如图12所示。

![](https://cdn-mineru.openxlab.org.cn/result/2025-09-13/e0847bfb-b6a6-4c68-88ec-9d3272bf0c0d/e6d0c8daa7dcfb9ec454edee6935cecd16e3bc75e1eba3f602e6bbeeacc3cba7.jpg)  
图12 飞机金属结构发展的几种趋势[128-133] Fig.12 Second developments of aircraft metallic structures[128-133]

然而，新型结构的发展和应用也对疲劳分析方法提出了前所未有的挑战。传统的飞机金属结构以薄壁加筋结构为主，危险细节集中在孔、沟槽、转角等细节处；然而，当前的飞机结构疲劳分析方法正是针对这些传统结构的特点所建立的，对于结构形式具有显著差异的新型结构，其适用性还有待研究。但毫无疑问的是，充分考虑结构形式的特点是建立结构疲劳分析方法的前提条件。

大型整体化结构通过减少连接件数量来实现显

著的减重。据报道，某型先进战机中通过应用大型整体化结构，实现了融合区减重  $30\%$  、动力学等效刚度提高  $30\%$  、零件数量减少  $50\%$  、疲劳薄弱部位减少  $50\%$  、储油增加数百千克、成本降低  $50\%$  的显著收益[129]。然而，大型整体化结构的疲劳分析存在两方面的难点：一是大型整体结构中可能存在较高水平的残余应力，因此需要在结构的疲劳与损伤容限分析中精细化地考虑残余应力的影响；二是大型整体结构虽说消除了作为疲劳薄弱部位的机械连接，

但同时也削弱了损伤容限性能和检查维修性能，因此需要建立面向大型整体结构的损伤容限设计与评定方法.

构型拓扑化是指：在给定的材料品质和设计域内，基于拓扑优化技术，按照载荷分布将材料集中在最有效区域，提高结构的承载效率，从而减轻结构重量.据报道，拓扑结构可实现减重约  $60\%$  、增寿约 $60\%$  、材料利用率提高约  $60\%$  等显著效益[130]．可以看出，拓扑结构的核心观念就是将材料集中于最有效的有力路径上，而这在一定程度上与基于多传力通道的破损安全理念相.对此，需要建立面向拓扑结构的疲劳与损伤容限分析方法，并将疲劳损伤融入到结构拓扑优化设计的约束条件当中.

梯度复合化是指：按强度、刚度、寿命、功能等要求，将不同金属材料复合成一体，通过对结构各区域的材料进行合理布置，充分发挥不同材料的性能优势.然而，梯度复合结构不仅呈现显著的不均匀性和各向异性，还存在材料相容性、材料界面、组织性能设计、残余应力等多方面的问题[131]．这些问题对当前的基于均匀性与各向同性假设建立的疲劳分析方法提出了挑战，对描述和评估材料组织及材料界面对疲劳行为的影响规律提出了更高的要求.

结构功能一体化是指将功能系统融入到结构中，从而使得结构在承载功能之外，进一步实现隐身、变体、耐热、自洁、减振降噪、健康监控等多方面的功能.点阵结构是结构功能一体化的优良载体，其与宏观工程桁架结构在结构形式上比较相似，而两者的区别主要在于几何尺寸方面：点阵结构的尺寸为毫米级或微米级，远小于工程结构的相应尺寸[132]．从目前来看，建立面向点阵结构疲劳与损伤容限分析方法的关键包括如何描述和评估多场耦合使用环境下的结构疲劳行为、如何建立综合考虑承载失效和功能失效的结构失效准则、如何在结构微细观尺度行为和宏观尺度行为之间建立关联等等.

综上，当前针对飞机传统金属结构形式特点所建立的结构疲劳分析方法不足以描述和评估新型结构的疲劳失效行为，必须根据新型结构的结构形式和使用方法来建立新的分析评价方法，以满足新结构的发展需求.此外，从大型整体化、构型拓扑化、梯度复合化、结构智能化、结构功能一体化等发展趋势

来看，疲劳与损伤容限评价工作需要越来越多地考虑设计、制造、材料等多个环节；对此，研究人员提出了“设计- 制造- 材料/结构- 评价”一体化的理念，这对传统的飞机设计范式来说是一个巨大的变革，对于当前依赖试验手段的唯象疲劳分析方法来说也是巨大的挑战.

# 4.1.3跨尺度、跨层级、跨学科的结构疲劳分析方法
